Repository: moshi021/HEAs

1. The "MPEA_dataset.csv" dataset is part of :
  C. K. Borg, C. Frey, J. Moh, T. M. Pollock, S. Gorsse, D. B. Mira-
cle, O. N. Senkov, B. Meredig, J. E. Saal, Expanded dataset of me-
chanical properties and observed phases of multi-principal element al-
loys, Scientific Data 7 (1) (2020) 430. doi:https://doi.org/10.1038/
s41597-020-00768-9.
which is also available at: https://github.com/CitrineInformatics/MPEA_dataset/blob/master/MPEA_dataset.csv


2. The "gen_18element_imputed_v202412.csv" is part of: 
  S. Gorsse, T. Langlois, A.-C. Yeh, M. R. Barnett, Sustainability indicators
in high entropy alloy design: an economic, environmental, and societal

File: ml_ready data.csv (part 2 of 4)
FORMULA,PROPERTY: Microstructure,PROPERTY: Processing method,PROPERTY: BCC/FCC/other,PROPERTY: grain size ($\mu$m),PROPERTY: Exp. Density (g/cm$^3$),PROPERTY: Calculated Density (g/cm$^3$),PROPERTY: HV,PROPERTY: Type of test,PROPERTY: Test temperature (celcius),PROPERTY: YS (MPa),PROPERTY: UTS (MPa),PROPERTY: Elongation (%),PROPERTY: Elongation plastic (%),PROPERTY: Exp. Young modulus (GPa),PROPERTY: Calculated Young modulus (GPa),PROPERTY: O content (wppm),PROPERTY: N content (wppm),PROPERTY: C content (wppm),feat_Co,feat_Si,feat_Ni,feat_Re,feat_Fe,feat_Zr,feat_Ru,feat_Ti,feat_Ta,feat_Al,feat_W,feat_Mo,feat_V,feat_Cu,feat_Nb,feat_Hf,feat_Cr,feat_Mn,Target_Energy,Target_Risk,Target_Price
Al0.357 Co0.714 Cr0.714 Cu0.714 Fe0.714 Ni0.714 V1,BCC,CAST,BCC,,,7.3,577.0,,25.0,,,,,,175.0,,,,0.14491577024558555,0.0,0.14491577024558555,0.0,0.14491577024558555,0.0,0.0,0.0,0.0,0.07245788512279278,0.0,0.0,0.2029632636492795,0.14491577024558555,0.0,0.0,0.14491577024558555,0.0,856.620494858106,0.3723617910649058,82.460032822703
Al0.312 Co0.625 Cr0.625 Cu0.625 Fe0.625 Ni0.625 V1,BCC,CAST,BCC,,,7.2,594.0,,25.0,,,,,,174.0,,,,0.1408609420779806,0.0,0.1408609420779806,0.0,0.1408609420779806,0.0,0.0,0.0,0.0,0.07031778228532792,0.0,0.0,0.22537750732476897,0.1408609420779806,0.0,0.0,0.1408609420779806,0.0,932.2848497104096,0.37874900021463487,90.4692269679349
Al0.278 Co0.556 Cr0.556 Cu0.556 Fe0.556 Ni0.556 V1,BCC,CAST,BCC,,,7.2,597.0,,25.0,,,,,,172.0,,,,0.13701330704780681,0.0,0.13701330704780681,0.0,0.13701330704780681,0.0,0.0,0.0,0.0,0.06850665352390341,0.0,0.0,0.24642681123706262,0.13701330704780681,0.0,0.0,0.13701330704780681,0.0,1003.6606209099621,0.38474064856477885,98.02322687354538
Al0.25 Co0.5 Cr0.5 Cu0.5 Fe0.5 Ni0.5 V1,BCC,CAST,BCC,,,7.2,587.0,,25.0,,,,,,171.0,,,,0.13333333333333333,0.0,0.13333333333333333,0.0,0.13333333333333333,0.0,0.0,0.0,0.0,0.06666666666666667,0.0,0.0,0.26666666666666666,0.13333333333333333,0.0,0.0,0.13333333333333333,0.0,1072.4618799149316,0.3905328156684307,105.30537069093427
Al1 Co1 Cr1 Cu1 Fe1 Ni1,FCC+BCC,CAST,other,,,7.1,472.0,,25.0,,,,,,,,,,0.16666666666666666,0.0,0.16666666666666666,0.0,0.16666666666666666,0.0,0.0,0.0,0.0,0.16666666666666666,0.0,0.0,0.0,0.16666666666666666,0.0,0.0,0.16666666666666666,0.0,183.19943669103452,0.3025605873603595,10.698108484445711
Al1 Co1 Cu1 Fe1 Ni1,FCC+BCC,CAST,other,,,7.0,536.0,,25.0,,,,,,,,,,0.2,0.0,0.2,0.0,0.2,0.0,0.0,0.0,0.0,0.2,0.0,0.0,0.0,0.2,0.0,0.0,0.0,0.0,105.45064393939394,0.2329571212121212,10.776508712121212
Al1 Co1 Cu1 Fe1 Ni1 Si1,FCC+BCC,CAST,other,,,5.9,682.0,,25.0,,,,,,,,,,0.16666666666666666,0.16666666666666666,0.16666666666666666,0.0,0.16666666666666666,0.0,0.0,0.0,0.0,0.16666666666666666,0.0,0.0,0.0,0.16666666666666666,0.0,0.0,0.0,0.0,107.04217878051284,0.2127657571296518,9.903630045533909
Al1 Co1 Cu1 Fe1 Ni1 Ti1,FCC+BCC,CAST,other,,,6.5,626.0,,25.0,,,,,,,,,,0.16666666666666666,0.0,0.16666666666666666,0.0,0.16666666666666666,0.0,0.0,0.16666666666666666,0.0,0.16666666666666666,0.0,0.0,0.0,0.16666666666666666,0.0,0.0,0.0,0.0,179.44205919132972,0.19873466508481097,11.202221438419851
Al1 Co1 Cu1 Fe1 Ni1 Zr1,FCC+BCC+Sec.,CAST,other,,,6.9,472.0,,25.0,,,,,,,,,,0.16666666666666666,0.0,0.16666666666666666,0.0,0.16666666666666666,0.16666666666666666,0.0,0.0,0.0,0.16666666666666666,0.0,0.0,0.0,0.16666666666666666,0.0,0.0,0.0,0.0,491.8168177467485,0.4273646754124205,21.568082596700634
Co1 Cu1 Fe1 Mn1 Ni1,FCC,CAST,FCC,,,8.4,208.0,T,25.0,,478.0,,14.0,,189.0,,,,0.2,0.0,0.2,0.0,0.2,0.0,0.0,0.0,0.0,0.0,0.0,0.0,0.0,0.2,0.0,0.0,0.0,0.2,87.95277092752431,0.31867769557473624,9.905149335525415
Al1 Cr1 Cu1 Fe1 Ni1,FCC+BCC,ANNEAL,other,,,6.8,495.0,,25.0,,,,,,,,,,0.0,0.0,0.2,0.0,0.2,0.0,0.0,0.0,0.0,0.2,0.0,0.0,0.0,0.2,0.0,0.0,0.2,0.0,195.85369174511786,0.22635015171555284,6.399310666770404
Al1 Cr1 Cu1 Fe1 Ni0.6,FCC+BCC,ANNEAL,other,,,6.6,496.0,,25.0,,,,,,,,,,0.0,0.0,0.13043478260869565,0.0,0.2173913043478261,0.0,0.0,0.0,0.0,0.2173913043478261,0.0,0.0,0.0,0.2173913043478261,0.0,0.0,0.2173913043478261,0.0,198.75358757449143,0.24739056613466678,5.931900301390507
Al1 Cr1 Cu1 Fe1 Ni0.8,FCC+BCC,ANNEAL,other,,,6.7,486.0,,25.0,,,,,,,,,,0.0,0.0,0.16666666666666669,0.0,0.20833333333333334,0.0,0.0,0.0,0.0,0.20833333333333334,0.0,0.0,0.0,0.20833333333333334,0.0,0.0,0.20833333333333334,0.0,197.23426353934832,0.2363669952144529,6.176787650516465
Al0.833 Cr0.833 Cu0.833 Fe0.833 Ni1,FCC+BCC,ANNEAL,other,,,6.8,407.0,,25.0,,,,,,,,,,0.0,0.0,0.23084025854108958,0.0,0.1922899353647276,0.0,0.0,0.0,0.0,0.1922899353647276,0.0,0.0,0.0,0.1922899353647276,0.0,0.0,0.1922899353647276,0.0,194.5908021003321,0.21718715998917712,6.602865464954775
Al0.714 Cr0.714 Cu0.714 Fe0.714 Ni1,FCC+BCC,ANNEAL,other,,,6.9,367.0,,25.0,,,,,,,,,,0.0,0.0,0.25933609958506226,0.0,0.18516597510373445,0.0,0.0,0.0,0.0,0.18516597510373445,0.0,0.0,0.0,0.18516597510373445,0.0,0.0,0.18516597510373445,0.0,193.43603956307658,0.20880869270307056,6.788992143712819
Co1 Cr1 Cu1 Fe1 Ni1,FCC,,FCC,,,8.3,286.0,C,25.0,230.0,888.0,51.0,,,206.0,,,,0.2,0.0,0.2,0.0,0.2,0.0,0.0,0.0,0.0,0.0,0.0,0.0,0.0,0.2,0.0,0.0,0.2,0.0,181.67772741427635,0.3298720459499671,11.552113421680911
Al1 Cu0.889 Fe0.667 Ni0.889 Ti1,FCC,CAST,FCC,,,5.9,516.0,C,25.0,980.0,1326.0,,7.0,145.0,131.0,,,,0.0,0.0,0.19999999999999998,0.0,0.1500562429696288,0.0,0.0,0.22497187851518557,0.0,0.22497187851518557,0.0,0.0,0.0,0.19999999999999998,0.0,0.0,0.0,0.0,210.4495199170588,0.09786470959736936,7.388702477668156
Al1 Cu0.889 Fe0.667 Ni0.889 Ti1,FCC,CAST,FCC,,,5.9,516.0,C,25.0,980.0,1326.0,,7.0,145.0,131.0,,,,0.0,0.0,0.19999999999999998,0.0,0.1500562429696288,0.0,0.0,0.22497187851518557,0.0,0.22497187851518557,0.0,0.0,0.0,0.19999999999999998,0.0,0.0,0.0,0.0,210.4495199170588,0.09786470959736936,7.388702477668156
Al1 Cu1 Fe1 Ni1 Ti1,FCC,CAST,FCC,,,6.1,516.0,C,25.0,1074.0,1617.0,,8.0,146.0,137.0,,,,0.0,0.0,0.2,0.0,0.2,0.0,0.0,0.2,0.0,0.2,0.0,0.0,0.0,0.2,0.0,0.0,0.0,0.0,191.42703803273503,0.09709350043488577,6.950851190005535
Al1 Cu1 Ni1 Ti1,FCC,CAST,FCC,,,5.7,537.0,C,25.0,300.0,536.0,,0.85,108.0,122.0,,,,0.0,0.0,0.25,0.0,0.0,0.0,0.0,0.25,0.0,0.25,0.0,0.0,0.0,0.25,0.0,0.0,0.0,0.0,238.75800395758284,0.11752285757775636,8.728408341366888
Al0.214 Nb0.714 Ta0.571 Ti1 V0.143 Zr0.929,BCC,OTHER,BCC,180.0,,7.7,500.0,C,25.0,1965.0,2061.0,5.0,,,107.0,,,,0.0,0.0,0.0,0.0,0.0,0.2601512181461776,0.0,0.2800336040324839,0.1598991879025483,0.059927191262951554,0.0,0.0,0.0400448053766452,0.0,0.19994399327919352,0.0,0.0,0.0,2430.7776008001224,0.39149527289849795,142.93392689241435
Al0.214 Nb0.714 Ta0.714 Ti1 Zr0.929,BCC,OTHER,BCC,200.0,,8.1,490.0,C,25.0,1965.0,2054.0,5.0,,,110.0,,,,0.0,0.0,0.0,0.0,0.0,0.2601512181461776,0.0,0.2800336040324839,0.19994399327919352,0.059927191262951554,0.0,0.0,0.0,0.0,0.19994399327919352,0.0,0.0,0.0,2552.6464636143514,0.3817429459964949,150.40563453913376
Al0.4 Hf0.6 Nb1 Ta1 Ti1 Zr1,BCC,OTHER,BCC,140.0,,9.1,500.0,C,25.0,1841.0,2269.0,10.0,,,107.0,,,,0.0,0.0,0.0,0.0,0.0,0.2,0.0,0.2,0.2,0.08,0.0,0.0,0.0,0.0,0.2,0.12,0.0,0.0,2373.9065059641775,0.4352893247632037,310.8686686660287
Al0.333 Nb0.667 Ta0.533 Ti1 V0.133 Zr0.667,BCC,OTHER,BCC,100.0,,7.6,530.0,C,25.0,2035.0,2105.0,5.0,,,109.0,,,,0.0,0.0,0.0,0.0,0.0,0.2001200120012001,0.0,0.3000300030003,0.15991599159915992,0.0999099909990999,0.0,0.0,0.039903990399039906,0.0,0.2001200120012001,0.0,0.0,0.0,2434.434625888003,0.34363498686169724,145.46658012844694
Al1 Mo0.5 Nb1 Ta0.5 Ti1 Zr1,BCC+B2,OTHER,other,75.0,,7.1,591.0,C,25.0,2000.0,2368.0,10.0,,,,,,,0.0,0.0,0.0,0.0,0.0,0.2,0.0,0.2,0.1,0.2,0.0,0.1,0.0,0.0,0.2,0.0,0.0,0.0,1893.6023890999675,0.3865147321540901,105.93425760511285
Al0.667 Nb1 Ta0.333 Ti1 Zr0.333,BCC,OTHER,BCC,2000.0,,6.8,408.0,C,25.0,1280.0,1367.0,4.0,,,105.0,,,,0.0,0.0,0.0,0.0,0.0,0.0999099909990999,0.0,0.3000300030003,0.0999099909990999,0.2001200120012001,0.0,0.0,0.0,0.0,0.3000300030003,0.0,0.0,0.0,2066.980399326774,0.20618537147946214,113.55276802168588
Al0.3 Hf1 Nb1 Ta1 Ti1 Zr1,BCC,CAST,BCC,105.0,,9.5,353.0,C,25.0,1188.0,,50.0,,63.0,105.0,,,,0.0,0.0,0.0,0.0,0.0,0.18867924528301888,0.0,0.18867924528301888,0.18867924528301888,0.05660377358490566,0.0,0.0,0.0,0.0,0.18867924528301888,0.18867924528301888,0.0,0.0,2235.8577712023002,0.4742044321089379,382.4178423575644
Al0.5 Hf1 Nb1 Ta1 Ti1 Zr1,BCC,CAST,BCC,86.0,,9.3,396.0,C,25.0,1302.0,,46.0,,97.0,104.0,,,,0.0,0.0,0.0,0.0,0.0,0.18181818181818182,0.0,0.18181818181818182,0.18181818181818182,0.09090909090909091,0.0,0.0,0.0,0.0,0.18181818181818182,0.18181818181818182,0.0,0.0,2217.693377746186,0.4700637098507266,379.0204858413371
Al0.75 Hf1 Nb1 Ta1 Ti1 Zr1,BCC,CAST,BCC,89.0,,9.1,427.0,C,25.0,1415.0,2050.0,30.0,,102.0,103.0,,,,0.0,0.0,0.0,0.0,0.0,0.17391304347826086,0.0,0.17391304347826086,0.17391304347826086,0.13043478260869565,0.0,0.0,0.0,0.0,0.17391304347826086,0.17391304347826086,0.0,0.0,2195.4385621449296,0.46499054236318305,374.858081906241
Al1 Hf1 Nb1 Ta1 Ti1 Zr1,BCC+Sec.,CAST,other,92.0,,8.9,441.0,C,25.0,1489.0,1900.0,21.0,,103.0,,,,,0.0,0.0,0.0,0.0,0.0,0.16666666666666666,0.0,0.16666666666666666,0.16666666666666666,0.16666666666666666,0.0,0.0,0.0,0.0,0.16666666666666666,0.16666666666666666,0.0,0.0,2173.669205394392,0.46002803919666246,370.7864752110216
Hf1 Nb1 Ta1 Ti1 Zr1,BCC,CAST,BCC,120.0,,9.9,295.0,C,25.0,1073.0,,50.0,,55.0,107.0,,,,0.0,0.0,0.0,0.0,0.0,0.2,0.0,0.2,0.2,0.0,0.0,0.0,0.0,0.0,0.2,0.2,0.0,0.0,2263.725821723252,0.48055718246990403,387.63011125388886
Al0.25 Mo1 Nb1 Ti1 V1,BCC,CAST,BCC,,,7.1,460.0,C,25.0,1250.0,1500.0,13.0,,,161.0,,,,0.0,0.0,0.0,0.0,0.0,0.0,0.0,0.23529411764705882,0.0,0.058823529411764705,0.0,0.23529411764705882,0.23529411764705882,0.0,0.23529411764705882,0.0,0.0,0.0,1363.3450316729786,0.32812244620688485,102.9371864544945
Al0.5 Mo1 Nb1 Ti1 V1,BCC,CAST,BCC,,,6.8,487.0,C,25.0,1625.0,1800.0,11.0,,,156.0,,,,0.0,0.0,0.0,0.0,0.0,0.0,0.0,0.2222222222222222,0.0,0.1111111111111111,0.0,0.2222222222222222,0.2222222222222222,0.0,0.2222222222222222,0.0,0.0,0.0,1337.2787056714037,0.32099754283437376,100.66644474697833
Al0.75 Mo1 Nb1 Ti1 V1,BCC,CAST,BCC,,,6.6,517.0,C,25.0,1260.0,1300.0,8.0,,,151.0,,,,0.0,0.0,0.0,0.0,0.0,0.0,0.0,0.21052631578947367,0.0,0.15789473684210525,0.0,0.21052631578947367,0.21052631578947367,0.0,0.21052631578947367,0.0,0.0,0.0,1312.3544031438266,0.31418479725889475,98.495189262922
Al1 Mo1 Nb1 Ti1 V1,BCC,CAST,BCC,,,6.4,537.0,C,25.0,1375.0,1400.0,3.0,,,147.0,,,,0.0,0.0,0.0,0.0,0.0,0.0,0.0,0.2,0.0,0.2,0.0,0.2,0.2,0.0,0.2,0.0,0.0,0.0,1288.4986810742093,0.3076641347529,96.41702208803432
Mo1 Nb1 Ti1 V1,BCC,CAST,BCC,,,7.3,441.0,C,25.0,1200.0,2050.0,26.0,,,167.0,,,,0.0,0.0,0.0,0.0,0.0,0.0,0.0,0.25,0.0,0.0,0.0,0.25,0.25,0.0,0.25,0.0,0.0,0.0,1390.633712239719,0.3355814648729447,105.31441234748146
Al1 Nb1 Ti1 V1,BCC,ANNEAL,BCC,350.0,,5.5,448.0,C,25.0,1020.0,1318.0,,5.0,,104.0,,,,0.0,0.0,0.0,0.0,0.0,0.0,0.0,0.25,0.0,0.25,0.0,0.0,0.25,0.0,0.25,0.0,0.0,0.0,1804.4432327389118,0.15045185185185184,127.17938271604939
Cr1 Mo0.5 Nb1 Ta0.5 Ti1 Zr1,BCC+BCC+Sec.,OTHER,other,,,8.0,540.0,C,25.0,1595.0,2046.0,5.0,,,,,,,0.0,0.0,0.0,0.0,0.0,0.2,0.0,0.2,0.1,0.0,0.0,0.1,0.0,0.0,0.2,0.0,0.2,0.0,1839.8875757504024,0.4437273695672759,100.83119496259823
Cr1 Nb1 Ti1 V1 Zr1,BCC+Sec.,OTHER,other,,,6.6,482.0,C,25.0,1298.0,,3.0,,,,,,,0.0,0.0,0.0,0.0,0.0,0.2,0.0,0.2,0.0,0.0,0.0,0.0,0.2,0.0,0.2,0.0,0.2,0.0,1690.393947989132,0.4688957692652196,98.89894903412653
Cr1 Nb1 Ti1 Zr1,BCC+Sec.,OTHER,other,,,6.6,418.0,C,25.0,1260.0,,6.0,,,,,,,0.0,0.0,0.0,0.0,0.0,0.25,0.0,0.25,0.0,0.0,0.0,0.0,0.0,0.0,0.25,0.0,0.25,0.0,1327.2352723687454,0.4430474312475791,47.580284517060456
Nb0.5 Ti0.5 V1 Zr0.5,BCC,OTHER,BCC,550.0,,6.4,304.0,C,25.0,918.0,,50.0,,,105.0,,,,0.0,0.0,0.0,0.0,0.0,0.2,0.0,0.2,0.0,0.0,0.0,0.0,0.4,0.0,0.2,0.0,0.0,0.0,2172.5036689828685,0.46174685515754166,156.34547741703605
Nb1 Ti1 V1 Zr1,BCC,OTHER,BCC,550.0,,6.5,335.0,C,25.0,1105.0,,50.0,,,100.0,,,,0.0,0.0,0.0,0.0,0.0,0.25,0.0,0.25,0.0,0.0,0.0,0.0,0.25,0.0,0.25,0.0,0.0,0.0,1894.795451332438,0.4345155156570297,115.1789354633491
Hf1 Mo0.25 Nb1 Ta1 Ti1 Zr1,BCC,CAST,BCC,,,9.9,395.0,C,25.0,1112.0,,50.0,,96.0,115.0,,,,0.0,0.0,0.0,0.0,0.0,0.19047619047619047,0.0,0.19047619047619047,0.19047619047619047,0.0,0.0,0.047619047619047616,0.0,0.0,0.19047619047619047,0.19047619047619047,0.0,0.0,2179.877554626662,0.4877851818451402,373.54655788049774
Hf1 Mo0.5 Nb1 Ta1 Ti1 Zr1,BCC,CAST,BCC,,,9.9,480.0,C,25.0,1317.0,,50.0,,102.0,123.0,,,,0.0,0.0,0.0,0.0,0.0,0.18181818181818182,0.0,0.18181818181818182,0.18181818181818182,0.0,0.0,0.09090909090909091,0.0,0.0,0.18181818181818182,0.18181818181818182,0.0,0.0,2102.3203826935564,0.49447086790269235,360.51968674491525
Hf1 Mo0.75 Nb1 Ta1 Ti1 Zr1,BCC,CAST,BCC,,,9.9,492.0,C,25.0,1373.0,,50.0,,109.0,130.0,,,,0.0,0.0,0.0,0.0,0.0,0.17391304347826086,0.0,0.17391304347826086,0.17391304347826086,0.0,0.0,0.13043478260869565,0.0,0.0,0.17391304347826086,0.17391304347826086,0.0,0.0,2030.3718801933967,0.5006730680092404,348.43487437867657
Hf1 Mo1 Nb1 Ta1 Ti1 Zr1,BCC,CAST,BCC,,,9.9,505.0,C,25.0,1512.0,1800.0,12.0,,115.0,137.0,,,,0.0,0.0,0.0,0.0,0.0,0.16666666666666666,0.0,0.16666666666666666,0.16666666666666666,0.0,0.0,0.16666666666666666,0.0,0.0,0.16666666666666666,0.16666666666666666,0.0,0.0,1963.4448784532797,0.5064423980564162,337.1934971413608
Hf1 Nb1 Ta1 Ti1 Zr1,BCC,CAST,BCC,,,9.9,335.0,C,25.0,1015.0,,50.0,,85.0,107.0,,,,0.0,0.0,0.0,0.0,0.0,0.2,0.0,0.2,0.2,0.0,0.0,0.0,0.0,0.0,0.2,0.2,0.0,0.0,2263.725821723252,0.48055718246990403,387.63011125388886
Hf1 Mo1 Nb1 Ta1 Ti1 Zr1,BCC,CAST,BCC,,,9.9,505.0,C,25.0,1512.0,,12.0,,,137.0,,,,0.0,0.0,0.0,0.0,0.0,0.16666666666666666,0.0,0.16666666666666666,0.16666666666666666,0.0,0.0,0.16666666666666666,0.0,0.0,0.16666666666666666,0.16666666666666666,0.0,0.0,1963.4448784532797,0.5064423980564162,337.1934971413608
Hf1 Mo1 Ta1 Ti1 Zr1,BCC,CAST,BCC,,,10.2,542.0,C,25.0,1600.0,1743.0,4.0,,,143.0,,,,0.0,0.0,0.0,0.0,0.0,0.2,0.0,0.2,0.2,0.0,0.0,0.2,0.0,0.0,0.0,0.2,0.0,0.0,1981.1749343964473,0.5840303122056251,377.25687071053693
Hf1 Nb1 Si0.5 Ti1 V1,BCC+Sec.,CAST,other,,,7.8,490.0,C,25.0,1399.0,1608.0,11.0,,,,,,,0.0,0.1111111111111111,0.0,0.0,0.0,0.0,0.0,0.2222222222222222,0.0,0.0,0.0,0.0,0.2222222222222222,0.0,0.2222222222222222,0.2222222222222222,0.0,0.0,1543.5131358082526,0.43229260517104534,490.39619133127746
Hf0.333 Nb0.333 Ta0.333 Ti1 Zr0.667,BCC,CAST,BCC,,,8.2,301.0,T,25.0,903.0,990.0,19.0,,,103.0,,,,0.0,0.0,0.0,0.0,0.0,0.2501875468867217,0.0,0.3750937734433608,0.12490622655663915,0.0,0.0,0.0,0.0,0.0,0.12490622655663915,0.12490622655663915,0.0,0.0,1980.5597167979536,0.48247308461593963,302.2402563479894
Mo1 Nb1 Ta1 V1,BCC,ANNEAL,BCC,200.0,,10.7,504.0,C,25.0,1525.0,2400.0,21.0,,,186.0,,,,0.0,0.0,0.0,0.0,0.0,0.0,0.0,0.0,0.25,0.0,0.0,0.25,0.25,0.0,0.25,0.0,0.0,0.0,2761.1805704099816,0.36936332739156263,202.70774450386216
Mo1 Nb1 Ta1 V1 W1,BCC,CAST,BCC,80.0,,12.4,536.0,C,25.0,1246.0,1270.0,2.0,,,229.0,,,,0.0,0.0,0.0,0.0,0.0,0.0,0.0,0.0,0.2,0.0,0.2,0.2,0.2,0.0,0.2,0.0,0.0,0.0,2097.332481516399,0.2695166311053772,155.45231561884913
Mo1 Nb1 Ta1 W1,BCC,CAST,BCC,200.0,,13.7,454.0,C,25.0,1058.0,1211.0,2.0,,,250.0,,,,0.0,0.0,0.0,0.0,0.0,0.0,0.0,0.0,0.25,0.0,0.25,0.25,0.0,0.0,0.25,0.0,0.0,0.0,1948.4947981576806,0.2379135554953491,134.3321873024474
Co1 Fe1 Mo0.2 Ni1 V1,FCC+Sec.,CAST,other,,,8.0,267.0,,25.0,,,,,,,,,,0.23809523809523808,0.0,0.23809523809523808,0.0,0.23809523809523808,0.0,0.0,0.0,0.0,0.0,0.0,0.047619047619047616,0.23809523809523808,0.0,0.0,0.0,0.0,0.0,862.5122536945812,0.34409396551724136,92.52248070607554
Co1 Fe1 Mo0.4 Ni1 V1,FCC+Sec.,CAST,other,,,8.1,402.0,,25.0,,,,,,,,,,0.22727272727272727,0.0,0.22727272727272727,0.0,0.22727272727272727,0.0,0.0,0.0,0.0,0.0,0.0,0.09090909090909091,0.22727272727272727,0.0,0.0,0.0,0.0,0.0,807.743293123787,0.36760086000228315,87.68664446896761
Co1 Fe1 Mo0.6 Ni1 V1,FCC+Sec.,CAST,other,,,8.2,557.0,,25.0,,,,,,,,,,0.2173913043478261,0.0,0.2173913043478261,0.0,0.2173913043478261,0.0,0.0,0.0,0.0,0.0,0.0,0.13043478260869565,0.2173913043478261,0.0,0.0,0.0,0.0,0.0,760.4288779346053,0.38790825590467415,83.50900879495
Co1 Fe1 Mo0.8 Ni1 V1,FCC+Sec.,CAST,other,,,8.3,606.0,,25.0,,,,,,,,,,0.20833333333333334,0.0,0.20833333333333334,0.0,0.20833333333333334,0.0,0.0,0.0,0.0,0.0,0.0,0.16666666666666669,0.20833333333333334,0.0,0.0,0.0,0.0,0.0,719.1440382508217,0.4056277517681044,79.86375568615732
Co0.833 Fe0.833 Mo0.833 Ni1 V0.833,FCC+Sec.,CAST,other,,,8.4,602.0,,25.0,,,,,,,,,,0.1922899353647276,0.0,0.23084025854108958,0.0,0.1922899353647276,0.0,0.0,0.0,0.0,0.0,0.0,0.1922899353647276,0.1922899353647276,0.0,0.0,0.0,0.0,0.0,664.531883122279,0.4069040088793109,74.33102814269776
Co0.714 Fe0.714 Mo0.714 Ni1 V0.714,FCC+Sec.,CAST,other,,,8.5,538.0,,25.0,,,,,,,,,,0.18516597510373445,0.0,0.25933609958506226,0.0,0.18516597510373445,0.0,0.0,0.0,0.0,0.0,0.0,0.18516597510373445,0.18516597510373445,0.0,0.0,0.0,0.0,0.0,647.5417844597303,0.39358926905156266,72.17005927198979
Co0.625 Fe0.625 Mo0.625 Ni1 V0.625,FCC+Sec.,CAST,other,,,8.5,520.0,,25.0,,,,,,,,,,0.17857142857142858,0.0,0.2857142857142857,0.0,0.17857142857142858,0.0,0.0,0.0,0.0,0.0,0.0,0.17857142857142858,0.17857142857142858,0.0,0.0,0.0,0.0,0.0,631.7228565643156,0.38119234814693986,70.15805148857902
Co0.556 Fe0.556 Mo0.556 Ni1 V0.556,FCC+Sec.,CAST,other,,,8.5,510.0,,25.0,,,,,,,,,,0.17245657568238215,0.0,0.31017369727047145,0.0,0.17245657568238215,0.0,0.0,0.0,0.0,0.0,0.0,0.17245657568238215,0.17245657568238215,0.0,0.0,0.0,0.0,0.0,616.9753986854249,0.36963511303735574,68.28232386443
Co0.5 Fe0.5 Mo0.5 Ni1 V0.5,FCC+Sec.,CAST,other,,,8.5,382.0,,25.0,,,,,,,,,,0.16666666666666666,0.0,0.3333333333333333,0.0,0.16666666666666666,0.0,0.0,0.0,0.0,0.0,0.0,0.16666666666666666,0.16666666666666666,0.0,0.0,0.0,0.0,0.0,602.9408125577099,0.35863653871520906,66.49726632370398
Co1 Fe1 Mo1 Ni1 V1,FCC+Sec.,CAST,other,,,8.4,625.0,,25.0,,,,,,,,,,0.2,0.0,0.2,0.0,0.2,0.0,0.0,0.0,0.0,0.0,0.0,0.2,0.2,0.0,0.0,0.0,0.0,0.0,682.8052347359221,0.4212244037957298,76.6552138219503
Co1 Fe1 Ni1 V1,FCC,CAST,FCC,,,7.8,238.0,,25.0,,,,,,184.0,,,,0.25,0.0,0.25,0.0,0.25,0.0,0.0,0.0,0.0,0.0,0.0,0.0,0.25,0.0,0.0,0.0,0.0,0.0,926.6481440221023,0.3165667750991489,98.18537186399892
Al0.111 Cu1 Mn1 Ni1,FCC+Sec.,CAST,other,,,8.1,241.0,C,25.0,515.0,,40.0,,,,,,,0.0,0.0,0.32144005143040827,0.0,0.0,0.0,0.0,0.0,0.0,0.03567984570877532,0.0,0.0,0.0,0.32144005143040827,0.0,0.0,0.0,0.32144005143040827,96.40844079287902,0.30112032216717566,6.2339163616572755
Al0.053 Cu1 Mn1 Ni1,FCC,CAST,FCC,,,8.3,166.0,C,25.0,330.0,,45.0,,,173.0,,,,0.0,0.0,0.32754667540124466,0.0,0.0,0.0,0.0,0.0,0.0,0.017359973796265967,0.0,0.0,0.0,0.32754667540124466,0.0,0.0,0.0,0.32754667540124466,95.50523352731656,0.3036708897612306,6.274953157702198
Cr1 Ta1 Ti0.17 V1 W1,BCC+Laves,POWDER,other,,,12.6,715.0,C,25.0,2034.0,,1.5,,,,,,,0.0,0.0,0.0,0.0,0.0,0.0,0.0,0.0407673860911271,0.23980815347721823,0.0,0.23980815347721823,0.0,0.23980815347721823,0.0,0.0,0.0,0.23980815347721823,0.0,2354.021245102792,0.278028543815286,177.7745468657765
Cr1 Ta1 Ti0.3 V1 W1,BCC+Laves,POWDER,other,,,12.3,780.0,C,25.0,2050.0,,1.5,,,,,,,0.0,0.0,0.0,0.0,0.0,0.0,0.0,0.06976744186046512,0.23255813953488372,0.0,0.23255813953488372,0.0,0.23255813953488372,0.0,0.0,0.0,0.23255813953488372,0.0,2331.2175287970276,0.27456860983942527,175.65460067913898
Cr1 Ta1 V1 W1,BCC+Laves,POWDER,other,,,13.0,715.0,C,25.0,2327.0,,1.5,,,,,,,0.0,0.0,0.0,0.0,0.0,0.0,0.0,0.0,0.25,0.0,0.25,0.0,0.25,0.0,0.0,0.0,0.25,0.0,2384.757098263918,0.2826919952108099,180.63190370307018
Hf0.5 Mo0.5 Nb1 Si0.1 Ti1 Zr1,BCC+Sec.,CAST,other,,,7.7,442.0,C,25.0,1350.0,2150.0,,28.0,,,,,,0.0,0.02439024390243903,0.0,0.0,0.0,0.24390243902439027,0.0,0.24390243902439027,0.0,0.0,0.0,0.12195121951219513,0.0,0.0,0.24390243902439027,0.12195121951219513,0.0,0.0,1219.4779788672388,0.5115416459469558,254.18407113423956
Hf0.5 Mo0.5 Nb1 Si0.3 Ti1 Zr1,BCC+Sec.,CAST,other,,,7.5,494.0,C,25.0,1370.0,1950.0,,23.0,,,,,,0.0,0.06976744186046512,0.0,0.0,0.0,0.23255813953488372,0.0,0.23255813953488372,0.0,0.0,0.0,0.11627906976744186,0.0,0.0,0.23255813953488372,0.11627906976744186,0.0,0.0,1203.1515383413614,0.5042739410084021,250.4280357053016
Hf0.5 Mo0.5 Nb1 Si0.5 Ti1 Zr1,BCC+Sec.,CAST,other,,,7.2,524.0,C,25.0,1600.0,1900.0,,23.0,,,,,,0.0,0.1111111111111111,0.0,0.0,0.0,0.2222222222222222,0.0,0.2222222222222222,0.0,0.0,0.0,0.1111111111111111,0.0,0.0,0.2222222222222222,0.1111111111111111,0.0,0.0,1187.3037324044722,0.4972192999621671,246.7821142029666
Hf0.5 Mo0.5 Nb1 Si0.7 Ti1 Zr1,BCC+Sec.,CAST,other,,,7.0,580.0,C,25.0,1550.0,1900.0,,12.0,,,,,,0.0,0.14893617021276595,0.0,0.0,0.0,0.2127659574468085,0.0,0.2127659574468085,0.0,0.0,0.0,0.10638297872340426,0.0,0.0,0.2127659574468085,0.10638297872340426,0.0,0.0,1171.9138172663756,0.49036848872282923,243.24153434323432
Hf0.5 Mo0.5 Nb1 Si0.9 Ti1 Zr1,BCC+Sec.,CAST,other,,,6.8,640.0,C,25.0,1650.0,2000.0,,9.0,,,,,,0.0,0.18367346938775508,0.0,0.0,0.0,0.2040816326530612,0.0,0.2040816326530612,0.0,0.0,0.0,0.1020408163265306,0.0,0.0,0.2040816326530612,0.1020408163265306,0.0,0.0,1156.962230767476,0.4837127992070996,239.80179568619602
Hf0.5 Mo0.5 Nb1 Ti1 Zr1,BCC+Sec.,CAST,other,,,7.9,400.0,C,25.0,1150.0,1500.0,,25.0,,,,,,0.0,0.0,0.0,0.0,0.0,0.25,0.0,0.25,0.0,0.0,0.0,0.125,0.0,0.0,0.25,0.125,0.0,0.0,1227.8275147608472,0.5152584367044039,256.104952331943
Hf1 Nb1 Ta1 Ti1 Zr1,BCC,OTHER,BCC,0.05,,9.9,420.0,T,25.0,1900.0,,7.9,,,107.0,,,,0.0,0.0,0.0,0.0,0.0,0.2,0.0,0.2,0.2,0.0,0.0,0.0,0.0,0.0,0.2,0.2,0.0,0.0,2263.725821723252,0.48055718246990403,387.63011125388886
Hf1 Nb1 Ta1 Ti1 Zr1,BCC+HCP,OTHER,other,0.05,,9.9,530.0,T,25.0,1520.0,,1.7,,,,,,,0.0,0.0,0.0,0.0,0.0,0.2,0.0,0.2,0.2,0.0,0.0,0.0,0.0,0.0,0.2,0.2,0.0,0.0,2263.725821723252,0.48055718246990403,387.63011125388886
Hf1 Nb1 Ta1 Ti1 Zr1,BCC+BCC+HCP,OTHER,other,0.1,,9.9,340.0,T,25.0,795.0,,5.0,,,,,,,0.0,0.0,0.0,0.0,0.0,0.2,0.0,0.2,0.2,0.0,0.0,0.0,0.0,0.0,0.2,0.2,0.0,0.0,2263.725821723252,0.48055718246990403,387.63011125388886
Hf1 Nb1 Ta1 Ti1 Zr1,BCC,WROUGHT,BCC,100.0,,9.9,309.0,T,25.0,830.0,840.0,9.2,,,107.0,,,,0.0,0.0,0.0,0.0,0.0,0.2,0.0,0.2,0.2,0.0,0.0,0.0,0.0,0.0,0.2,0.2,0.0,0.0,2263.725821723252,0.48055718246990403,387.63011125388886
Hf1 Nb1 Ta1 Ti1 Zr1,BCC,WROUGHT,BCC,,,9.9,366.0,T,25.0,1202.0,1295.0,4.7,,,107.0,,,,0.0,0.0,0.0,0.0,0.0,0.2,0.0,0.2,0.2,0.0,0.0,0.0,0.0,0.0,0.2,0.2,0.0,0.0,2263.725821723252,0.48055718246990403,387.63011125388886
Hf1 Nb1 Ta1 Ti1 Zr1,BCC,WROUGHT,BCC,,,9.9,351.0,T,25.0,1145.0,1262.0,9.7,,,107.0,,,,0.0,0.0,0.0,0.0,0.0,0.2,0.0,0.2,0.2,0.0,0.0,0.0,0.0,0.0,0.2,0.2,0.0,0.0,2263.725821723252,0.48055718246990403,387.63011125388886
Hf1 Nb1 Ta1 Zr1,BCC+HCP,ANNEAL,other,,,11.1,571.0,C,25.0,2310.0,,0.3,,,,,,,0.0,0.0,0.0,0.0,0.0,0.25,0.0,0.0,0.25,0.0,0.0,0.0,0.0,0.0,0.25,0.25,0.0,0.0,2411.344215096492,0.5219972404658094,420.57382581820195
Hf1 Nb1 Ta1 Zr1,BCC+HCP,ANNEAL,other,,,11.1,536.0,C,25.0,2100.0,2200.0,3.5,,,,,,,0.0,0.0,0.0,0.0,0.0,0.25,0.0,0.0,0.25,0.0,0.0,0.0,0.0,0.0,0.25,0.25,0.0,0.0,2411.344215096492,0.5219972404658094,420.57382581820195
Hf1 Nb1 Ta1 Zr1,BCC+HCP,ANNEAL,other,,,11.1,550.0,C,25.0,1950.0,2010.0,2.2,,,,,,,0.0,0.0,0.0,0.0,0.0,0.25,0.0,0.0,0.25,0.0,0.0,0.0,0.0,0.0,0.25,0.25,0.0,0.0,2411.344215096492,0.5219972404658094,420.57382581820195
Hf1 Nb1 Ta1 Zr1,BCC,CAST,BCC,,,11.1,365.0,C,25.0,1315.0,1800.0,21.6,,,105.0,,,,0.0,0.0,0.0,0.0,0.0,0.25,0.0,0.0,0.25,0.0,0.0,0.0,0.0,0.0,0.25,0.25,0.0,0.0,2411.344215096492,0.5219972404658094,420.57382581820195
Mo1 Nb1 Ta1 Ti0.25 W1,BCC,CAST,BCC,,,13.1,478.3,C,25.0,1109.0,1197.0,,,,242.0,,,,0.0,0.0,0.0,0.0,0.0,0.0,0.0,0.058823529411764705,0.23529411764705882,0.0,0.23529411764705882,0.23529411764705882,0.0,0.0,0.23529411764705882,0.0,0.0,0.0,1919.698473349923,0.23309129402820813,131.7766425632163
Mo1 Nb1 Ta1 Ti0.5 W1,BCC,CAST,BCC,,,12.6,481.2,C,25.0,1211.0,1578.0,,,,234.0,,,,0.0,0.0,0.0,0.0,0.0,0.0,0.0,0.1111111111111111,0.2222222222222222,0.0,0.2222222222222222,0.2222222222222222,0.0,0.0,0.2222222222222222,0.0,0.0,0.0,1892.0954621397716,0.228468866054347,129.32699905641593
Mo1 Nb1 Ta1 Ti0.75 W1,BCC,CAST,BCC,,,12.2,495.6,C,25.0,1304.0,1593.0,,,,228.0,,,,0.0,0.0,0.0,0.0,0.0,0.0,0.0,0.15789473684210525,0.21052631578947367,0.0,0.21052631578947367,0.21052631578947367,0.0,0.0,0.21052631578947367,0.0,0.0,0.0,1865.6130942536922,0.22403410213679023,126.9768076210346
Mo1 Nb1 Ta1 Ti1 W1,BCC,CAST,BCC,,,11.8,507.5,C,25.0,1455.0,1910.0,,,,222.0,,,,0.0,0.0,0.0,0.0,0.0,0.0,0.0,0.2,0.2,0.0,0.2,0.2,0.0,0.0,0.2,0.0,0.0,0.0,1840.1844826439685,0.21977580130336483,124.72013233142705
Al0.242 Co0.515 Cr0.515 Cu0.242 Fe0.515 Ni1,,ANNEAL,other,,,7.7,168.0,,,,,,,,,,,,0.17002310993727304,0.0,0.3301419610432486,0.0,0.17002310993727304,0.0,0.0,0.0,0.0,0.07989435457246616,0.0,0.0,0.0,0.07989435457246616,0.0,0.0,0.17002310993727304,0.0,192.65123538898234,0.2630914610167739,11.652582448813197
Al0.242 Co0.515 Cr0.515 Cu0.242 Fe0.515 Ni1,,ANNEAL,other,,,7.7,328.0,,,,,,,,,,,,0.17002310993727304,0.0,0.3301419610432486,0.0,0.17002310993727304,0.0,0.0,0.0,0.0,0.07989435457246616,0.0,0.0,0.0,0.07989435457246616,0.0,0.0,0.17002310993727304,0.0,192.65123538898234,0.2630914610167739,11.652582448813197
Al0.242 Co0.515 Cr0.515 Cu0.242 Fe0.515 Ni1,,ANNEAL,other,,,7.7,206.0,,,,,,,,,,,,0.17002310993727304,0.0,0.3301419610432486,0.0,0.17002310993727304,0.0,0.0,0.0,0.0,0.07989435457246616,0.0,0.0,0.0,0.07989435457246616,0.0,0.0,0.17002310993727304,0.0,192.65123538898234,0.2630914610167739,11.652582448813197
Al0.229 Co0.486 Cr0.4 Cu0.229 Fe0.486 Mo0.003 Ni1 Ti0.029 W0.003,,CAST,other,,,7.7,231.0,,,,,,,,,,,,0.16963350785340311,0.0,0.34904013961605584,0.0,0.16963350785340311,0.0,0.0,0.01012216404886562,0.0,0.07993019197207679,0.0010471204188481674,0.0010471204188481674,0.0,0.07993019197207679,0.0,0.0,0.13961605584642234,0.0,185.85511690247088,0.24457864373605062,11.84325946821692
Al0.229 Co0.486 Cr0.4 Cu0.229 Fe0.486 Mo0.003 Ni1 Ti0.029 W0.003,,ANNEAL,other,,,7.7,178.0,,,,,,,,,,,,0.16963350785340311,0.0,0.34904013961605584,0.0,0.16963350785340311,0.0,0.0,0.01012216404886562,0.0,0.07993019197207679,0.0010471204188481674,0.0010471204188481674,0.0,0.07993019197207679,0.0,0.0,0.13961605584642234,0.0,185.85511690247088,0.24457864373605062,11.84325946821692
Al0.229 Co0.486 Cr0.4 Cu0.229 Fe0.486 Mo0.003 Ni1 Ti0.029 W0.003,,ANNEAL,other,,,7.7,343.0,,,,,,,,,,,,0.16963350785340311,0.0,0.34904013961605584,0.0,0.16963350785340311,0.0,0.0,0.01012216404886562,0.0,0.07993019197207679,0.0010471204188481674,0.0010471204188481674,0.0,0.07993019197207679,0.0,0.0,0.13961605584642234,0.0,185.85511690247088,0.24457864373605062,11.84325946821692
Al0.229 Co0.486 Cr0.4 Cu0.229 Fe0.486 Mo0.003 Ni1 Ti0.029 W0.003,,ANNEAL,other,,,7.7,171.0,,,,,,,,,,,,0.16963350785340311,0.0,0.34904013961605584,0.0,0.16963350785340311,0.0,0.0,0.01012216404886562,0.0,0.07993019197207679,0.0010471204188481674,0.0010471204188481674,0.0,0.07993019197207679,0.0,0.0,0.13961605584642234,0.0,185.85511690247088,0.24457864373605062,11.84325946821692
Al0.278 Co0.694 Cr0.222 Fe0.417 Ni1 Ti0.167,,CAST,other,,,7.4,343.0,,,,,,,,,,,,0.2498200143988481,0.0,0.35997120230381574,0.0,0.15010799136069117,0.0,0.0,0.06011519078473723,0.0,0.10007199424046079,0.0,0.0,0.0,0.0,0.0,0.0,0.0799136069114471,0.0,189.89962293559122,0.23531043680023758,14.058601117525335
Al0.278 Co0.694 Cr0.222 Fe0.417 Ni1 Ti0.167,,ANNEAL,other,,,7.4,341.0,,,,,,,,,,,,0.2498200143988481,0.0,0.35997120230381574,0.0,0.15010799136069117,0.0,0.0,0.06011519078473723,0.0,0.10007199424046079,0.0,0.0,0.0,0.0,0.0,0.0,0.0799136069114471,0.0,189.89962293559122,0.23531043680023758,14.058601117525335
Al0.278 Co0.694 Cr0.222 Fe0.417 Ni1 Ti0.167,FCC+L12+Sec.,ANNEAL,other,,,7.4,345.0,T,25.0,568.0,786.0,12.0,,,,,,,0.2498200143988481,0.0,0.35997120230381574,0.0,0.15010799136069117,0.0,0.0,0.06011519078473723,0.0,0.10007199424046079,0.0,0.0,0.0,0.0,0.0,0.0,0.0799136069114471,0.0,189.89962293559122,0.23531043680023758,14.058601117525335
Al0.278 Co0.694 Cr0.222 Fe0.417 Ni1 Ti0.167,FCC+L12+Sec.,ANNEAL,other,,,7.4,345.0,T,25.0,596.0,1039.0,20.0,,,,,,,0.2498200143988481,0.0,0.35997120230381574,0.0,0.15010799136069117,0.0,0.0,0.06011519078473723,0.0,0.10007199424046079,0.0,0.0,0.0,0.0,0.0,0.0,0.0799136069114471,0.0,189.89962293559122,0.23531043680023758,14.058601117525335
Al0.278 Co0.694 Cr0.222 Fe0.417 Ni1 Ti0.167,FCC+L12+Sec.,ANNEAL,other,,,7.4,345.0,T,700.0,487.0,702.0,18.0,,,,,,,0.2498200143988481,0.0,0.35997120230381574,0.0,0.15010799136069117,0.0,0.0,0.06011519078473723,0.0,0.10007199424046079,0.0,0.0,0.0,0.0,0.0,0.0,0.0799136069114471,0.0,189.89962293559122,0.23531043680023758,14.058601117525335
Al0.278 Co0.694 Cr0.222 Fe0.417 Ni1 Ti0.167,FCC+L12+Sec.,ANNEAL,other,,,7.4,345.0,T,700.0,486.0,624.0,11.0,,,,,,,0.2498200143988481,0.0,0.35997120230381574,0.0,0.15010799136069117,0.0,0.0,0.06011519078473723,0.0,0.10007199424046079,0.0,0.0,0.0,0.0,0.0,0.0,0.0799136069114471,0.0,189.89962293559122,0.23531043680023758,14.058601117525335
Co1 Cr1 Ni1,FCC,WROUGHT,FCC,1.6,,8.3,468.0,T,25.0,1100.0,,23.0,,,231.0,,,,0.3333333333333333,0.0,0.3333333333333333,0.0,0.0,0.0,0.0,0.0,0.0,0.0,0.0,0.0,0.0,0.0,0.0,0.0,0.3333333333333333,0.0,279.43216791462766,0.4275910618477684,17.213077059135664
Co1 Cr1 Ni1,FCC,WROUGHT,FCC,2.3,,8.3,326.0,T,25.0,597.0,,53.0,,,231.0,,,,0.3333333333333333,0.0,0.3333333333333333,0.0,0.0,0.0,0.0,0.0,0.0,0.0,0.0,0.0,0.0,0.0,0.0,0.0,0.3333333333333333,0.0,279.43216791462766,0.4275910618477684,17.213077059135664
Co1 Cr1 Ni1,FCC,WROUGHT,FCC,24.0,,8.3,223.0,T,25.0,346.0,,76.0,,,231.0,,,,0.3333333333333333,0.0,0.3333333333333333,0.0,0.0,0.0,0.0,0.0,0.0,0.0,0.0,0.0,0.0,0.0,0.0,0.0,0.3333333333333333,0.0,279.43216791462766,0.4275910618477684,17.213077059135664
Co1 Cr1 Fe1 Mn1 Ni1,FCC,CAST,FCC,,,8.0,130.2,C,25.0,210.0,,57.0,,,220.0,,,,0.2,0.0,0.2,0.0,0.2,0.0,0.0,0.0,0.0,0.0,0.0,0.0,0.0,0.0,0.0,0.0,0.2,0.2,185.37610912981455,0.3770692938659058,10.863425106990015
Co1 Cr1 Fe1 Mn1 Ni1,FCC,WROUGHT,FCC,,,8.0,394.1,C,25.0,1150.0,,6.0,,,220.0,,,,0.2,0.0,0.2,0.0,0.2,0.0,0.0,0.0,0.0,0.0,0.0,0.0,0.0,0.0,0.0,0.0,0.2,0.2,185.37610912981455,0.3770692938659058,10.863425106990015
Co1 Cr1 Fe1 Mn1 Ni1,FCC,WROUGHT,FCC,,,8.0,430.7,C,25.0,1300.0,,0.7,,,220.0,,,,0.2,0.0,0.2,0.0,0.2,0.0,0.0,0.0,0.0,0.0,0.0,0.0,0.0,0.0,0.0,0.0,0.2,0.2,185.37610912981455,0.3770692938659058,10.863425106990015
Nb1 Ta1 Ti1 V1,BCC,POWDER,BCC,24.0,,9.2,427.9,C,25.0,1108.0,,28.3,,,134.0,,,,0.0,0.0,0.0,0.0,0.0,0.0,0.0,0.25,0.25,0.0,0.0,0.0,0.25,0.0,0.25,0.0,0.0,0.0,3163.9143880645074,0.2468286151286661,223.8292242466525
Nb1 Ta1 Ti1 V1,BCC,POWDER,BCC,30.0,,9.2,444.3,C,25.0,1308.0,,27.9,,,134.0,,,,0.0,0.0,0.0,0.0,0.0,0.0,0.0,0.25,0.25,0.0,0.0,0.0,0.25,0.0,0.25,0.0,0.0,0.0,3163.9143880645074,0.2468286151286661,223.8292242466525
Nb1 Ta1 Ti1 V1,BCC,POWDER,BCC,38.0,,9.2,510.9,C,25.0,1373.0,,29.5,,,134.0,4800.0,,1900.0,0.0,0.0,0.0,0.0,0.0,0.0,0.0,0.25,0.25,0.0,0.0,0.0,0.25,0.0,0.25,0.0,0.0,0.0,3163.9143880645074,0.2468286151286661,223.8292242466525
Co1 Cr1 Fe1 Mn1 Ni1,FCC+BCC,CAST,other,0.4,,8.0,415.0,C,25.0,1314.0,,,20.3,,,,,,0.2,0.0,0.2,0.0,0.2,0.0,0.0,0.0,0.0,0.0,0.0,0.0,0.0,0.0,0.0,0.0,0.2,0.2,185.37610912981455,0.3770692938659058,10.863425106990015
Al0.1 Co1 Cr1 Fe1 Mn1 Ni1,FCC+BCC,CAST,other,,,7.9,432.0,C,25.0,1631.0,,,12.6,,,,,,0.19607843137254904,0.0,0.19607843137254904,0.0,0.19607843137254904,0.0,0.0,0.0,0.0,0.019607843137254905,0.0,0.0,0.0,0.0,0.0,0.0,0.19607843137254904,0.19607843137254904,185.51071360447622,0.3735710248747783,10.774665663480492
Al0.3 Co1 Cr1 Fe1 Mn1 Ni1,FCC+BCC,CAST,other,0.2,,7.6,511.0,C,25.0,1836.0,,,4.9,,,,,,0.18867924528301888,0.0,0.18867924528301888,0.0,0.18867924528301888,0.0,0.0,0.0,0.0,0.05660377358490566,0.0,0.0,0.0,0.0,0.0,0.0,0.18867924528301888,0.18867924528301888,185.7723696160059,0.3667707820613254,10.602127253946357
Al0.5 Co1 Cr1 Fe1 Mn1 Ni1,FCC+BCC,CAST,other,,,7.4,553.0,C,25.0,1932.0,,,3.8,,,,,,0.18181818181818182,0.0,0.18181818181818182,0.0,0.18181818181818182,0.0,0.0,0.0,0.0,0.09090909090909091,0.0,0.0,0.0,0.0,0.0,0.0,0.18181818181818182,0.18181818181818182,186.0244172989894,0.36022025247541595,10.435924665691244
Al0.7 Co1 Cr1 Fe1 Mn1 Ni1,FCC+BCC,CAST,other,0.2,,7.1,622.0,C,25.0,2230.0,,,1.69,,,,,,0.17543859649122806,0.0,0.17543859649122806,0.0,0.17543859649122806,0.0,0.0,0.0,0.0,0.12280701754385964,0.0,0.0,0.0,0.0,0.0,0.0,0.17543859649122806,0.17543859649122806,186.26737635572667,0.3539059294454134,10.27571520218119
Al1 Co1 Cr1 Fe1 Mn1 Ni1,FCC+BCC,CAST,other,,,6.8,684.0,C,25.0,,,,0.0,,,,,,0.16666666666666666,0.0,0.16666666666666666,0.0,0.16666666666666666,0.0,0.0,0.0,0.0,0.16666666666666666,0.0,0.0,0.0,0.0,0.0,0.0,0.16666666666666666,0.16666666666666666,186.61582080812022,0.34485012037217777,10.045947686902206
Co1 Cr1 Fe1 Ni1,FCC,CAST,FCC,,,8.2,94.7,,,,,,,,226.0,,,,0.25,0.0,0.25,0.0,0.25,0.0,0.0,0.0,0.0,0.0,0.0,0.0,0.0,0.0,0.0,0.0,0.25,0.0,216.25667524172803,0.32786290251042316,13.117077530382328
Al0.3 Co1 Cr1 Fe1 Ni1,FCC,CAST,FCC,,,7.6,117.0,,,,,,,,210.0,,,,0.23255813953488372,0.0,0.23255813953488372,0.0,0.23255813953488372,0.0,0.0,0.0,0.0,0.06976744186046512,0.0,0.0,0.0,0.0,0.0,0.0,0.23255813953488372,0.0,215.67595930705528,0.31684711030425505,12.716211240227096
Al0.6 Co1 Cr1 Fe1 Ni1,FCC+BCC+B2,CAST,other,,,7.2,228.0,,,,,,,,,,,,0.2173913043478261,0.0,0.2173913043478261,0.0,0.2173913043478261,0.0,0.0,0.0,0.0,0.13043478260869565,0.0,0.0,0.0,0.0,0.0,0.0,0.2173913043478261,0.0,215.1341455339999,0.30656926603985973,12.342198983645634
Al0.9 Co1 Cr1 Fe1 Ni1,FCC+BCC+B2,CAST,other,,,6.8,511.0,,,,,,,,,,,,0.2040816326530612,0.0,0.2040816326530612,0.0,0.2040816326530612,0.0,0.0,0.0,0.0,0.18367346938775508,0.0,0.0,0.0,0.0,0.0,0.0,0.2040816326530612,0.0,214.62745152997894,0.2969576202641126,11.99242978754074
Al0.9 Co1 Cr1 Fe1 Ni1 Ti0.5,BCC+B2+Sec.,CAST,other,,,6.5,623.0,,,,,,,,,,,,0.18518518518518517,0.0,0.18518518518518517,0.0,0.18518518518518517,0.0,0.0,0.09259259259259259,0.0,0.16666666666666666,0.0,0.0,0.0,0.0,0.0,0.0,0.18518518518518517,0.0,247.23780770762613,0.27186113557222574,12.128650379827317
Al1 Co1 Cr1 Ni1,BCC+B2,CAST,other,,,6.4,1183.0,C,25.0,1750.0,,16.7,,,,,,,0.25,0.0,0.25,0.0,0.0,0.0,0.0,0.0,0.0,0.25,0.0,0.0,0.0,0.0,0.0,0.0,0.25,0.0,268.4622819065059,0.3702808891601811,15.063477287756244
Cr1 Mo1 Nb1 Ta1 V1 W1,BCC+Laves+Sec.,POWDER,other,0.54,,11.7,1072.0,C,25.0,,,,,,,7946.0,,,0.0,0.0,0.0,0.0,0.0,0.0,0.0,0.0,0.16666666666666666,0.0,0.16666666666666666,0.16666666666666666,0.16666666666666666,0.0,0.16666666666666666,0.0,0.16666666666666666,0.0,1977.0271177921957,0.30011955892655884,143.95871409424592
Cr1 Mo1 Nb1 Ta1 V1 W1,BCC+Laves+Sec.,POWDER,other,1.24,,11.7,1010.0,C,25.0,3416.0,,,5.3,,,7946.0,,,0.0,0.0,0.0,0.0,0.0,0.0,0.0,0.0,0.16666666666666666,0.0,0.16666666666666666,0.16666666666666666,0.16666666666666666,0.0,0.16666666666666666,0.0,0.16666666666666666,0.0,1977.0271177921957,0.30011955892655884,143.95871409424592
Cr1 Mo1 Nb1 Ta1 V1 W1,BCC+Laves+Sec.,POWDER,other,5.01,,11.7,991.3,C,25.0,3410.0,,,2.0,,,7946.0,,,0.0,0.0,0.0,0.0,0.0,0.0,0.0,0.0,0.16666666666666666,0.0,0.16666666666666666,0.16666666666666666,0.16666666666666666,0.0,0.16666666666666666,0.0,0.16666666666666666,0.0,1977.0271177921957,0.30011955892655884,143.95871409424592
Cr1 Mo1 Nb1 Ta1 V1 W1,BCC+Laves+Sec.,POWDER,other,10.8,,11.7,988.3,C,25.0,3338.0,,,1.9,,,7946.0,,,0.0,0.0,0.0,0.0,0.0,0.0,0.0,0.0,0.16666666666666666,0.0,0.16666666666666666,0.16666666666666666,0.16666666666666666,0.0,0.16666666666666666,0.0,0.16666666666666666,0.0,1977.0271177921957,0.30011955892655884,143.95871409424592
Cr1 Mo1 Nb1 Ta1 V1 W1,,CAST,other,,,11.7,704.6,C,25.0,,,,,,,,,,0.0,0.0,0.0,0.0,0.0,0.0,0.0,0.0,0.16666666666666666,0.0,0.16666666666666666,0.16666666666666666,0.16666666666666666,0.0,0.16666666666666666,0.0,0.16666666666666666,0.0,1977.0271177921957,0.30011955892655884,143.95871409424592
Co1 Cr1 Cu1 Fe1 Ni1,FCC+B2,CAST,other,,,8.3,160.0,,,,,,,,,,,,0.2,0.0,0.2,0.0,0.2,0.0,0.0,0.0,0.0,0.0,0.0,0.0,0.0,0.2,0.0,0.0,0.2,0.0,181.67772741427635,0.3298720459499671,11.552113421680911
Al0.5 Co1 Cr1 Cu1 Fe1 Ni1,FCC,CAST,FCC,,,7.6,160.0,,,,,,,,189.0,,,,0.18181818181818182,0.0,0.18181818181818182,0.0,0.18181818181818182,0.0,0.0,0.0,0.0,0.09090909090909091,0.0,0.0,0.0,0.18181818181818182,0.0,0.0,0.18181818181818182,0.0,182.47251239669424,0.3156073388429752,11.10606876033058
Al1 Co1 Cr1 Cu1 Fe1 Ni1,FCC+BCC,CAST,other,,,7.1,458.0,,,,,,,,,,,,0.16666666666666666,0.0,0.16666666666666666,0.0,0.16666666666666666,0.0,0.0,0.0,0.0,0.16666666666666666,0.0,0.0,0.0,0.16666666666666666,0.0,0.0,0.16666666666666666,0.0,183.19943669103452,0.3025605873603595,10.698108484445711
Al1 Co0.667 Cr0.667 Cu0.667 Fe0.667 Ni0.667,FCC+BCC,CAST,other,,,6.6,498.0,,,,,,,,,,,,0.15386389850057672,0.0,0.15386389850057672,0.0,0.15386389850057672,0.0,0.0,0.0,0.0,0.2306805074971165,0.0,0.0,0.0,0.15386389850057672,0.0,0.0,0.15386389850057672,0.0,183.86587593055313,0.29059941450651555,10.324093283507548
Al1 Co0.5 Cr0.5 Cu0.5 Fe0.5 Ni0.5,FCC+BCC,CAST,other,,,6.3,560.0,,,,,,,,,,,,0.14285714285714285,0.0,0.14285714285714285,0.0,0.14285714285714285,0.0,0.0,0.0,0.0,0.2857142857142857,0.0,0.0,0.0,0.14285714285714285,0.0,0.0,0.14285714285714285,0.0,184.48173309618917,0.27954608274776216,9.978465463451611
Al1 Co0.5 Cr1 Fe0.147 Ni0.294,,,other,,,5.7,699.0,,,,,,,,,,,,0.17001020061203673,0.0,0.0999659979598776,0.0,0.0499829989799388,0.0,0.0,0.0,0.0,0.34002040122407345,0.0,0.0,0.0,0.0,0.0,0.0,0.34002040122407345,0.0,315.8042897895075,0.40018052579760943,12.25761858138559
Al1 Co0.298 Cr0.319 Cu0.106 Fe0.277 Ni0.128,,,other,,,5.1,728.0,,,,,,,,,,,,0.1400375939849624,0.0,0.06015037593984962,0.0,0.13016917293233082,0.0,0.0,0.0,0.0,0.4699248120300752,0.0,0.0,0.0,0.04981203007518797,0.0,0.0,0.149906015037594,0.0,211.85348652022972,0.27613360699353695,9.507797093335443
Al1 Co0.289 Cr0.158 Cu0.237 Fe0.816 Ni0.132,,,other,,,5.6,604.0,,,,,,,,,,,,0.10980243161094226,0.0,0.050151975683890584,0.0,0.31003039513677816,0.0,0.0,0.0,0.0,0.3799392097264438,0.0,0.0,0.0,0.09004559270516718,0.0,0.0,0.060030395136778124,0.0,129.38496691989087,0.18920686323754085,6.9221058017919646
Al1 Co0.278 Cr0.861 Cu0.167 Fe0.25 Ni0.222,,,other,,,5.6,790.0,,,,,,,,,,,,0.10007199424046077,0.0,0.07991360691144708,0.0,0.08999280057595392,0.0,0.0,0.0,0.0,0.3599712023038157,0.0,0.0,0.0,0.060115190784737225,0.0,0.0,0.3099352051835853,0.0,290.2672172677965,0.3514230819643863,9.56382275225908
Al1 Co0.395 Cr0.349 Fe0.326 Ni0.256,,,other,,,5.3,806.0,,,,,,,,,,,,0.16981943250214965,0.0,0.11006018916595015,0.0,0.14015477214101466,0.0,0.0,0.0,0.0,0.42992261392949277,0.0,0.0,0.0,0.0,0.0,0.0,0.15004299226139298,0.0,214.52458340548802,0.2721965195565247,10.750303996906537
Al1 Co0.255 Cr0.255 Cu0.106 Fe0.277 Ni0.234,,,other,,,5.1,811.0,,,,,,,,,,,,0.11988716502115657,0.0,0.11001410437235545,0.0,0.1302303714151387,0.0,0.0,0.0,0.0,0.47014574518100616,0.0,0.0,0.0,0.049835448989186654,0.0,0.0,0.11988716502115657,0.0,197.76588318094187,0.23462896989753063,9.030025944903565
Al1 Co0.442 Cr0.442 Fe0.256 Ni0.186,,,other,,,5.3,855.0,,,,,,,,,,,,0.1900257953568358,0.0,0.07996560619088565,0.0,0.11006018916595015,0.0,0.0,0.0,0.0,0.42992261392949277,0.0,0.0,0.0,0.0,0.0,0.0,0.1900257953568358,0.0,238.79156926387896,0.3203627697055283,11.617340276058485
Al1 Co0.256 Cr0.795 Cu0.128 Fe0.205 Ni0.179,,,other,,,5.4,802.0,,,,,,,,,,,,0.0998829496683574,0.0,0.06984003121342176,0.0,0.0799843932891143,0.0,0.0,0.0,0.0,0.39016777214202103,0.0,0.0,0.0,0.0499414748341787,0.0,0.0,0.31018337885290675,0.0,297.10079965782955,0.3539550844856723,9.555951578366175
Al1 Co0.277 Cr0.277 Cu0.106 Fe0.255 Ni0.213,,,other,,,5.1,799.0,,,,,,,,,,,,0.1301691729323308,0.0,0.10009398496240599,0.0,0.11983082706766915,0.0,0.0,0.0,0.0,0.4699248120300751,0.0,0.0,0.0,0.04981203007518795,0.0,0.0,0.1301691729323308,0.0,204.29542476047843,0.25137335236740366,9.421529298057791
Al1 Co0.465 Cr0.512 Fe0.186 Ni0.163,,,other,,,5.3,857.0,,,,,,,,,,,,0.1999140154772141,0.0,0.07007738607050731,0.0,0.07996560619088564,0.0,0.0,0.0,0.0,0.42992261392949266,0.0,0.0,0.0,0.0,0.0,0.0,0.22012037833190026,0.0,258.7942494693228,0.3521802442452596,12.240475710681594
Al1 Co0.298 Cr0.404 Cu0.106 Fe0.213 Ni0.106,,,other,,,5.1,855.0,,,,,,,,,,,,0.14010343206393983,0.0,0.049835448989186654,0.0,0.10014104372355431,0.0,0.0,0.0,0.0,0.47014574518100616,0.0,0.0,0.0,0.049835448989186654,0.0,0.0,0.1899388810531265,0.0,237.8052633343064,0.30833462546263174,9.873630549989775
Al1 Co0.465 Cr0.442 Fe0.209 Ni0.209,,,other,,,5.3,816.0,,,,,,,,,,,,0.19999999999999998,0.0,0.08989247311827955,0.0,0.08989247311827955,0.0,0.0,0.0,0.0,0.4301075268817204,0.0,0.0,0.0,0.0,0.0,0.0,0.19010752688172042,0.0,241.9079493773451,0.3281837114165533,12.131843103254079
