Repository: moshi021/HEAs

1. The "MPEA_dataset.csv" dataset is part of :
  C. K. Borg, C. Frey, J. Moh, T. M. Pollock, S. Gorsse, D. B. Mira-
cle, O. N. Senkov, B. Meredig, J. E. Saal, Expanded dataset of me-
chanical properties and observed phases of multi-principal element al-
loys, Scientific Data 7 (1) (2020) 430. doi:https://doi.org/10.1038/
s41597-020-00768-9.
which is also available at: https://github.com/CitrineInformatics/MPEA_dataset/blob/master/MPEA_dataset.csv


2. The "gen_18element_imputed_v202412.csv" is part of: 
  S. Gorsse, T. Langlois, A.-C. Yeh, M. R. Barnett, Sustainability indicators
in high entropy alloy design: an economic, environmental, and societal

File: ml_ready data.csv (part 3 of 4)
FORMULA,PROPERTY: Microstructure,PROPERTY: Processing method,PROPERTY: BCC/FCC/other,PROPERTY: grain size ($\mu$m),PROPERTY: Exp. Density (g/cm$^3$),PROPERTY: Calculated Density (g/cm$^3$),PROPERTY: HV,PROPERTY: Type of test,PROPERTY: Test temperature (celcius),PROPERTY: YS (MPa),PROPERTY: UTS (MPa),PROPERTY: Elongation (%),PROPERTY: Elongation plastic (%),PROPERTY: Exp. Young modulus (GPa),PROPERTY: Calculated Young modulus (GPa),PROPERTY: O content (wppm),PROPERTY: N content (wppm),PROPERTY: C content (wppm),feat_Co,feat_Si,feat_Ni,feat_Re,feat_Fe,feat_Zr,feat_Ru,feat_Ti,feat_Ta,feat_Al,feat_W,feat_Mo,feat_V,feat_Cu,feat_Nb,feat_Hf,feat_Cr,feat_Mn,Target_Energy,Target_Risk,Target_Price
Al1 Co0.304 Cr0.5 Cu0.109 Fe0.152 Ni0.109,,,other,,,5.1,811.0,,,,,,,,,,,,0.13983440662373506,0.0,0.05013799448022079,0.0,0.06991720331186753,0.0,0.0,0.0,0.0,0.45998160073597055,0.0,0.0,0.0,0.05013799448022079,0.0,0.0,0.22999080036798528,0.0,263.0426600712727,0.3382167228963697,10.303460813815462
Al1 Co0.318 Cr0.5 Cu0.114 Fe0.205 Ni0.136,,,other,,,5.2,790.0,,,,,,,,,,,,0.13990321161460625,0.0,0.05983282006159261,0.0,0.09018917729872414,0.0,0.0,0.0,0.0,0.43994720633523976,0.0,0.0,0.0,0.05015398152221733,0.0,0.0,0.21997360316761988,0.0,252.52504483917312,0.3261049750418054,10.172553867735036
Al1 Co0.442 Cr0.558 Fe0.186 Ni0.14,,,other,,,5.2,855.0,,,,,,,,,,,,0.19002579535683575,0.0,0.06018916595012898,0.0,0.07996560619088564,0.0,0.0,0.0,0.0,0.42992261392949266,0.0,0.0,0.0,0.0,0.0,0.0,0.23989681857265693,0.0,269.3721288628684,0.3600866288866159,11.978564105030312
Al1 Co0.419 Cr0.558 Fe0.233 Ni0.116,,,other,,,5.2,856.0,,,,,,,,,,,,0.18013757523645743,0.0,0.04987102321582115,0.0,0.1001719690455718,0.0,0.0,0.0,0.0,0.42992261392949266,0.0,0.0,0.0,0.0,0.0,0.0,0.23989681857265693,0.0,266.31523121954945,0.3524357030294962,11.4608084779009
Al1 Co0.298 Cr0.426 Cu0.106 Fe0.191 Ni0.106,,,other,,,5.1,859.0,,,,,,,,,,,,0.14010343206393983,0.0,0.049835448989186654,0.0,0.08979783732957218,0.0,0.0,0.0,0.0,0.47014574518100616,0.0,0.0,0.0,0.049835448989186654,0.0,0.0,0.20028208744710863,0.0,245.0170063955988,0.3165923560630412,10.004135091620128
Al1 Co0.558 Cr0.512 Fe0.116 Ni0.14,,,other,,,5.3,875.0,,,,,,,,,,,,0.23989681857265688,0.0,0.06018916595012897,0.0,0.049871023215821146,0.0,0.0,0.0,0.0,0.4299226139294926,0.0,0.0,0.0,0.0,0.0,0.0,0.2201203783319002,0.0,261.99120116405874,0.3846140099797365,13.635329127108111
Al1 Co0.581 Cr0.512 Fe0.116 Ni0.116,,,other,,,5.3,865.0,,,,,,,,,,,,0.24989247311827953,0.0,0.049892473118279566,0.0,0.049892473118279566,0.0,0.0,0.0,0.0,0.4301075268817204,0.0,0.0,0.0,0.0,0.0,0.0,0.22021505376344086,0.0,261.5184192453116,0.393090517321087,13.883308589417826
Al1 Co0.558 Cr0.535 Fe0.116 Ni0.116,,,other,,,5.3,868.0,,,,,,,,,,,,0.24,0.0,0.049892473118279566,0.0,0.049892473118279566,0.0,0.0,0.0,0.0,0.4301075268817204,0.0,0.0,0.0,0.0,0.0,0.0,0.23010752688172043,0.0,267.05908161732134,0.39295678261499156,13.631895284102102
Al1 Co0.535 Cr0.488 Fe0.186 Ni0.116,,,other,,,5.3,863.0,,,,,,,,,,,,0.23010752688172043,0.0,0.049892473118279566,0.0,0.07999999999999999,0.0,0.0,0.0,0.0,0.4301075268817204,0.0,0.0,0.0,0.0,0.0,0.0,0.20989247311827955,0.0,252.0208158689588,0.3691195476894787,12.999281000874502
Al1 Co0.255 Cr0.426 Cu0.106 Fe0.234 Ni0.106,,,other,,,5.0,843.0,,,,,,,,,,,,0.11988716502115657,0.0,0.049835448989186654,0.0,0.11001410437235545,0.0,0.0,0.0,0.0,0.47014574518100616,0.0,0.0,0.0,0.049835448989186654,0.0,0.0,0.20028208744710863,0.0,242.42996197767542,0.29988028185022536,9.209370960010192
Al1 Co0.349 Cr0.395 Cu0.116 Fe0.326 Ni0.14,,,other,,,5.3,794.0,,,,,,,,,,,,0.15004299226139292,0.0,0.06018916595012898,0.0,0.14015477214101463,0.0,0.0,0.0,0.0,0.42992261392949266,0.0,0.0,0.0,0.04987102321582115,0.0,0.0,0.16981943250214962,0.0,217.2814879190939,0.2932953322067584,9.878415947408529
Al1 Co0.238 Cr0.714 Cu0.119 Fe0.167 Ni0.143,,,other,,,5.2,783.0,,,,,,,,,,,,0.09995800083998323,0.0,0.060058798824023533,0.0,0.07013859722805546,0.0,0.0,0.0,0.0,0.41999160016799675,0.0,0.0,0.0,0.049979000419991614,0.0,0.0,0.29987400251994967,0.0,296.96801445377633,0.352501495770116,9.492930271437672
Al1 Co0.234 Cr0.468 Cu0.106 Fe0.213 Ni0.106,,,other,,,5.0,797.0,,,,,,,,,,,,0.11001410437235545,0.0,0.049835448989186654,0.0,0.10014104372355431,0.0,0.0,0.0,0.0,0.47014574518100616,0.0,0.0,0.0,0.049835448989186654,0.0,0.0,0.2200282087447109,0.0,254.99266706486827,0.3074984561627482,9.068623122841197
Al1 Co0.277 Cr0.426 Cu0.106 Fe0.213 Ni0.106,,,other,,,5.0,805.0,,,,,,,,,,,,0.13016917293233082,0.0,0.04981203007518797,0.0,0.10009398496240601,0.0,0.0,0.0,0.0,0.4699248120300752,0.0,0.0,0.0,0.04981203007518797,0.0,0.0,0.20018796992481203,0.0,243.6188525443376,0.30826147878674054,9.610757910650193
Al0.853 Co0.647 Cr1 Fe0.147 Ni0.294,,,other,,,6.0,699.0,,,,,,,,,,,,0.21999319959197552,0.0,0.0999659979598776,0.0,0.0499829989799388,0.0,0.0,0.0,0.0,0.29003740224413466,0.0,0.0,0.0,0.0,0.0,0.0,0.34002040122407345,0.0,307.3940871938575,0.42602283362792953,13.638603869103147
Al1 Co0.149 Cr0.34 Cu0.191 Fe0.34 Ni0.106,,,other,,,5.1,749.0,,,,,,,,,,,,0.07008466603951082,0.0,0.04985888993414864,0.0,0.15992474129821263,0.0,0.0,0.0,0.0,0.4703668861712136,0.0,0.0,0.0,0.08984007525870179,0.0,0.0,0.15992474129821263,0.0,208.64492567964706,0.24356701102468503,7.0156928991634775
Al1 Co0.326 Cr0.488 Cu0.116 Fe0.279 Ni0.116,,,other,,,5.3,828.0,,,,,,,,,,,,0.14021505376344084,0.0,0.049892473118279566,0.0,0.12,0.0,0.0,0.0,0.0,0.4301075268817204,0.0,0.0,0.0,0.049892473118279566,0.0,0.0,0.20989247311827955,0.0,241.38468416605733,0.31682374532306123,9.858792266888816
Al1 Co0.383 Cr0.319 Cu0.106 Fe0.213 Ni0.106,,,other,,,5.1,849.0,,,,,,,,,,,,0.18006582040432537,0.0,0.049835448989186654,0.0,0.10014104372355431,0.0,0.0,0.0,0.0,0.47014574518100616,0.0,0.0,0.0,0.049835448989186654,0.0,0.0,0.14997649271274097,0.0,215.2376657750887,0.30943254185227165,10.930630428090408
Al1 Co0.426 Cr0.383 Cu0.106 Fe0.106 Ni0.106,BCC+B2,,other,,,5.1,883.0,,,,,,,,,,,,0.20028208744710863,0.0,0.049835448989186654,0.0,0.049835448989186654,0.0,0.0,0.0,0.0,0.47014574518100616,0.0,0.0,0.0,0.049835448989186654,0.0,0.0,0.18006582040432537,0.0,238.6373227777528,0.34990504753345547,12.09816897680951
Al1 Co0.419 Cr0.465 Fe0.279 Ni0.163,,,other,,,5.3,864.0,,,,,,,,,,,,0.18013757523645743,0.0,0.07007738607050731,0.0,0.11994840928632847,0.0,0.0,0.0,0.0,0.42992261392949266,0.0,0.0,0.0,0.0,0.0,0.0,0.1999140154772141,0.0,242.52731117897764,0.32041208699702284,11.230870735607994
Al1 Co0.362 Cr0.34 Cu0.106 Fe0.213 Ni0.106,,,other,,,5.1,841.0,,,,,,,,,,,,0.1701927597555242,0.0,0.04983544898918664,0.0,0.10014104372355428,0.0,0.0,0.0,0.0,0.47014574518100605,0.0,0.0,0.0,0.04983544898918664,0.0,0.0,0.15984955336154208,0.0,220.7859293119154,0.3091626181505954,10.67076608645159
Al1 Co0.558 Cr0.535 Fe0.116 Ni0.116,,,other,,,5.3,868.0,,,,,,,,,,,,0.24,0.0,0.049892473118279566,0.0,0.049892473118279566,0.0,0.0,0.0,0.0,0.4301075268817204,0.0,0.0,0.0,0.0,0.0,0.0,0.23010752688172043,0.0,267.05908161732134,0.39295678261499156,13.631895284102102
Al1 Co0.581 Cr0.512 Fe0.116 Ni0.116,,,other,,,5.3,865.0,,,,,,,,,,,,0.24989247311827953,0.0,0.049892473118279566,0.0,0.049892473118279566,0.0,0.0,0.0,0.0,0.4301075268817204,0.0,0.0,0.0,0.0,0.0,0.0,0.22021505376344086,0.0,261.5184192453116,0.393090517321087,13.883308589417826
Al1 Co0.457 Cr0.391 Cu0.109 Fe0.109 Ni0.109,,,other,,,5.2,840.0,,,,,,,,,,,,0.2101149425287356,0.0,0.05011494252873563,0.0,0.05011494252873563,0.0,0.0,0.0,0.0,0.4597701149425287,0.0,0.0,0.0,0.05011494252873563,0.0,0.0,0.17977011494252873,0.0,237.10264086061747,0.3555923200319144,12.39384506461283
Al1 Co0.512 Cr0.512 Fe0.186 Ni0.116,,,other,,,5.3,882.0,,,,,,,,,,,,0.22012037833190026,0.0,0.04987102321582115,0.0,0.07996560619088564,0.0,0.0,0.0,0.0,0.42992261392949266,0.0,0.0,0.0,0.0,0.0,0.0,0.22012037833190026,0.0,257.71415463916094,0.3690956413757421,12.745087560135879
Al1 Co0.512 Cr0.535 Fe0.163 Ni0.116,BCC+B2,,other,,,5.3,883.0,,,,,,,,,,,,0.22012037833190026,0.0,0.04987102321582115,0.0,0.07007738607050731,0.0,0.0,0.0,0.0,0.42992261392949266,0.0,0.0,0.0,0.0,0.0,0.0,0.23000859845227858,0.0,264.4816281780837,0.37687807726926675,12.869762564632271
Al1 Co0.465 Cr0.488 Fe0.209 Ni0.163,,,other,,,5.3,828.0,,,,,,,,,,,,0.20000000000000004,0.0,0.07010752688172044,0.0,0.08989247311827958,0.0,0.0,0.0,0.0,0.4301075268817205,0.0,0.0,0.0,0.0,0.0,0.0,0.20989247311827958,0.0,251.86916112443387,0.34426508205692913,12.11738432454864
Al1 Co0.512 Cr0.581 Fe0.116 Ni0.116,,,other,,,5.2,848.0,,,,,,,,,,,,0.22021505376344086,0.0,0.049892473118279566,0.0,0.049892473118279566,0.0,0.0,0.0,0.0,0.4301075268817204,0.0,0.0,0.0,0.0,0.0,0.0,0.24989247311827953,0.0,278.193130328693,0.3926880406068896,13.126676268734291
Al1 Co0.404 Cr0.404 Cu0.106 Fe0.106 Ni0.106,,,other,,,5.1,878.0,,,,,,,,,,,,0.1900282220131703,0.0,0.04985888993414864,0.0,0.04985888993414864,0.0,0.0,0.0,0.0,0.4703668861712136,0.0,0.0,0.0,0.04985888993414864,0.0,0.0,0.1900282220131703,0.0,244.30572536082255,0.34951436595572344,11.828406230912764
Al1 Co0.674 Cr0.419 Fe0.116 Ni0.116,,,other,,,5.3,782.0,,,,,,,,,,,,0.2898924731182796,0.0,0.049892473118279566,0.0,0.049892473118279566,0.0,0.0,0.0,0.0,0.4301075268817204,0.0,0.0,0.0,0.0,0.0,0.0,0.18021505376344085,0.0,239.29209337946514,0.39362699309919397,14.891851192408083
Cr0.286 Mo0.476 Nb1 Ta0.024 Ti0.31 V0.286,BCC+Sec.,POWDER,other,0.075,8.02,8.0,741.0,C,25.0,2680.0,,,,,,,,,0.0,0.0,0.0,0.0,0.0,0.0,0.0,0.1301427371956339,0.010075566750629723,0.0,0.0,0.1998320738874895,0.12006717044500419,0.0,0.41981528127623846,0.0,0.12006717044500419,0.0,1428.4724544007595,0.275660986049986,85.53080990614022
Al1 Co1 Ni1 Ti1,BCC+B2,POWDER,other,,,5.7,672.0,C,25.0,,,,,,,,,,0.25,0.0,0.25,0.0,0.0,0.0,0.0,0.25,0.0,0.25,0.0,0.0,0.0,0.0,0.0,0.0,0.0,0.0,264.1991219410817,0.20349550579311063,15.973764742557282
Al1 Fe1 Ni1 Ti1,BCC+B2,POWDER,other,,,5.5,666.0,C,25.0,,,,,,,,,,0.0,0.0,0.25,0.0,0.25,0.0,0.0,0.25,0.0,0.25,0.0,0.0,0.0,0.0,0.0,0.0,0.0,0.0,235.86306035165532,0.01659263952690216,7.269910238132955
Al1 Co1 Fe1 Ni1 Ti1,BCC+B2,POWDER,other,,,6.1,667.0,C,25.0,,,,,,,,,,0.2,0.0,0.2,0.0,0.2,0.0,0.0,0.2,0.0,0.2,0.0,0.0,0.0,0.0,0.0,0.0,0.0,0.0,210.26556459407215,0.16334983086340205,12.53357280927835
Al1 Cr1 Cu1 Fe1 Ni1,FCC+BCC+B2,POWDER,other,,,6.8,434.0,,,,,,,,,,,,0.0,0.0,0.2,0.0,0.2,0.0,0.0,0.0,0.0,0.2,0.0,0.0,0.0,0.2,0.0,0.0,0.2,0.0,195.85369174511786,0.22635015171555284,6.399310666770404
Al1 Cr1 Cu1 Fe1 Ni1,FCC+BCC+B2,POWDER,other,,,6.8,666.0,,,,,,,,,,,,0.0,0.0,0.2,0.0,0.2,0.0,0.0,0.0,0.0,0.2,0.0,0.0,0.0,0.2,0.0,0.0,0.2,0.0,195.85369174511786,0.22635015171555284,6.399310666770404
Al1 Cr1 Cu1 Fe1 Ni1,FCC+BCC+B2,POWDER,other,,,6.8,761.0,,,,,,,,,,,,0.0,0.0,0.2,0.0,0.2,0.0,0.0,0.0,0.0,0.2,0.0,0.0,0.0,0.2,0.0,0.0,0.2,0.0,195.85369174511786,0.22635015171555284,6.399310666770404
Al1 Cr1 Cu1 Fe1 Ni1,FCC+BCC+B2,POWDER,other,,,6.8,747.0,,,,,,,,,,,,0.0,0.0,0.2,0.0,0.2,0.0,0.0,0.0,0.0,0.2,0.0,0.0,0.0,0.2,0.0,0.0,0.2,0.0,195.85369174511786,0.22635015171555284,6.399310666770404
Al0.3 Co1 Cr1 Fe1 Ni1,FCC,CAST,FCC,,,7.6,132.0,C,300.0,,,,,,210.0,,,,0.23255813953488372,0.0,0.23255813953488372,0.0,0.23255813953488372,0.0,0.0,0.0,0.0,0.06976744186046512,0.0,0.0,0.0,0.0,0.0,0.0,0.23255813953488372,0.0,215.67595930705528,0.31684711030425505,12.716211240227096
Al0.3 Co1 Cr1 Fe1 Ni1,FCC,CAST,FCC,,,7.6,147.0,C,340.0,,,,,,210.0,,,,0.23255813953488372,0.0,0.23255813953488372,0.0,0.23255813953488372,0.0,0.0,0.0,0.0,0.06976744186046512,0.0,0.0,0.0,0.0,0.0,0.0,0.23255813953488372,0.0,215.67595930705528,0.31684711030425505,12.716211240227096
Al0.3 Co1 Cr1 Fe1 Ni1,FCC,CAST,FCC,,,7.6,165.0,C,430.0,,,,,,210.0,,,,0.23255813953488372,0.0,0.23255813953488372,0.0,0.23255813953488372,0.0,0.0,0.0,0.0,0.06976744186046512,0.0,0.0,0.0,0.0,0.0,0.0,0.23255813953488372,0.0,215.67595930705528,0.31684711030425505,12.716211240227096
Al1 Co1 Cr1 Fe1 Ni1,B2+BCC,CAST,other,204.0,,6.7,519.0,C,25.0,1631.0,,16.0,,,,,,,0.2,0.0,0.2,0.0,0.2,0.0,0.0,0.0,0.0,0.2,0.0,0.0,0.0,0.0,0.0,0.0,0.2,0.0,214.4657740453177,0.2938907067025828,11.88082435430201
Al1 Co1 Cr1 Fe1 Ni1,B2+BCC,CAST,other,185.0,,6.7,493.0,C,25.0,1209.0,,23.0,,,,,,,0.2,0.0,0.2,0.0,0.2,0.0,0.0,0.0,0.0,0.2,0.0,0.0,0.0,0.0,0.0,0.0,0.2,0.0,214.4657740453177,0.2938907067025828,11.88082435430201
Mo1 Nb1 Re0.5 W1,BCC,CAST,BCC,,,13.7,473.0,C,25.0,896.0,,10.4,7.08,,298.0,,,,0.0,0.0,0.0,0.14285714285714285,0.0,0.0,0.0,0.0,0.0,0.0,0.2857142857142857,0.2857142857142857,0.0,0.0,0.2857142857142857,0.0,0.0,0.0,2352.255171155312,0.3044741254387565,262.07842444799866
Co1 Cr1 Fe1 Mn1 Ni1,Other,POWDER,other,,7.5,8.0,410.9,T,25.0,,,,,184.0,,,,,0.2,0.0,0.2,0.0,0.2,0.0,0.0,0.0,0.0,0.0,0.0,0.0,0.0,0.0,0.0,0.0,0.2,0.2,185.37610912981455,0.3770692938659058,10.863425106990015
Al1 Co0.5 Cr0.5 Fe0.5 Ni0.5,BCC+B2,CAST,other,80.67,,5.9,581.7,C,25.0,1241.0,,9.98,,,,,,,0.16666666666666666,0.0,0.16666666666666666,0.0,0.16666666666666666,0.0,0.0,0.0,0.0,0.3333333333333333,0.0,0.0,0.0,0.0,0.0,0.0,0.16666666666666666,0.0,213.02072149452437,0.2664790279865436,10.883309355092692
Al1 Co0.556 Cr0.556 Fe0.556 Ni0.556 Ti0.111,BCC+B2,CAST,other,66.93,,5.9,605.5,C,25.0,1324.0,,10.02,,,,,,,0.16671664167916042,0.0,0.16671664167916042,0.0,0.16671664167916042,0.0,0.0,0.033283358320839576,0.0,0.2998500749625187,0.0,0.0,0.0,0.0,0.0,0.0,0.16671664167916042,0.0,225.9017038321698,0.2627504919938448,11.152087333958221
Al1 Co0.667 Cr0.667 Fe0.667 Ni0.667 Ti0.333,BCC+B2,CAST,other,56.27,,6.1,641.7,C,25.0,1566.0,,11.85,,,,,,,0.16670832291927018,0.0,0.16670832291927018,0.0,0.16670832291927018,0.0,0.0,0.08322919270182454,0.0,0.2499375156210947,0.0,0.0,0.0,0.0,0.0,0.0,0.16670832291927018,0.0,244.53249284942106,0.25728492581033474,11.53831567853768
Al1 Co0.833 Cr0.833 Fe0.833 Ni0.833 Ti0.667,BCC+B2,CAST,other,49.95,,6.2,639.6,C,25.0,1503.0,,7.73,,,,,,,0.16663332666533306,0.0,0.16663332666533306,0.0,0.16663332666533306,0.0,0.0,0.13342668533706742,0.0,0.20004000800160032,0.0,0.0,0.0,0.0,0.0,0.0,0.16663332666533306,0.0,262.4692141379368,0.2519660561937506,11.908177144488388
Al1 Co1 Cr1 Fe1 Ni1 Ti1,BCC+B2+Laves,CAST,other,30.49,,6.2,703.0,C,25.0,1448.0,,6.18,,,,,,,0.16666666666666666,0.0,0.16666666666666666,0.0,0.16666666666666666,0.0,0.0,0.16666666666666666,0.0,0.16666666666666666,0.0,0.0,0.0,0.0,0.0,0.0,0.16666666666666666,0.0,273.9281575705105,0.24863797409343677,12.14689420931704
Al0.667 Co0.833 Cr0.833 Fe0.833 Ni0.833 Ti1,BCC+B2+Laves,CAST,other,22.03,,6.3,856.9,C,25.0,1272.0,,3.15,,,,,,,0.16663332666533304,0.0,0.16663332666533304,0.0,0.16663332666533304,0.0,0.0,0.2000400080016003,0.0,0.13342668533706742,0.0,0.0,0.0,0.0,0.0,0.0,0.16663332666533304,0.0,285.12412537295916,0.24533074285468298,12.378202777629731
Nb1 Ti1 Zr1,BCC,CAST,BCC,,,6.5,372.0,C,25.0,1223.0,,48.0,,,94.0,,,,0.0,0.0,0.0,0.0,0.0,0.3333333333333333,0.0,0.3333333333333333,0.0,0.0,0.0,0.0,0.0,0.0,0.3333333333333333,0.0,0.0,0.0,1495.135021551724,0.39532586206896553,55.934603448275865
Hf1 Nb1 Ti1 Zr1,BCC,CAST,BCC,,,8.4,351.0,C,25.0,1000.0,,52.0,,,89.0,,,,0.0,0.0,0.0,0.0,0.0,0.25,0.0,0.25,0.0,0.0,0.0,0.0,0.0,0.0,0.25,0.25,0.0,0.0,1337.453409340057,0.5478066213549659,422.9526370922556
Co1 Cr1 Fe1 Ni1,FCC,CAST,FCC,,,8.2,168.9,C,25.0,163.0,,80.0,,,226.0,,,,0.25,0.0,0.25,0.0,0.25,0.0,0.0,0.0,0.0,0.0,0.0,0.0,0.0,0.0,0.0,0.0,0.25,0.0,216.25667524172803,0.32786290251042316,13.117077530382328
Co1 Cr1 Fe1 Ni1 W0.2,FCC,CAST,FCC,,,8.9,244.0,C,25.0,335.0,,52.0,,,238.0,,,,0.23809523809523808,0.0,0.23809523809523808,0.0,0.23809523809523808,0.0,0.0,0.0,0.0,0.0,0.047619047619047616,0.0,0.0,0.0,0.0,0.0,0.23809523809523808,0.0,266.9781030248486,0.2876407477462361,17.90999702548927
Co1 Cr1 Fe1 Ni1 W0.5,FCC+Sec.,CAST,other,,,9.8,357.9,C,25.0,556.0,,35.6,,,,,,,0.2222222222222222,0.0,0.2222222222222222,0.0,0.2222222222222222,0.0,0.0,0.0,0.0,0.0,0.1111111111111111,0.0,0.0,0.0,0.0,0.0,0.2222222222222222,0.0,321.025237885185,0.24478130316970192,23.017179091310098
Cr1 Fe1 Mo1 Nb1 V1,BCC+Laves,CAST,other,,,8.1,826.0,C,25.0,2663.0,,2.7,,,,,,,0.0,0.0,0.0,0.0,0.2,0.0,0.0,0.0,0.0,0.0,0.0,0.2,0.2,0.0,0.2,0.0,0.2,0.0,1160.202896674721,0.3784366298469682,86.93050799677827
Cr1 Fe1 Mo1 Nb1 Ti1,BCC+Laves,CAST,other,,,7.6,792.0,C,25.0,1647.0,,0.9,,,,,,,0.0,0.0,0.0,0.0,0.2,0.0,0.0,0.2,0.0,0.0,0.0,0.2,0.0,0.0,0.2,0.0,0.2,0.0,702.9470354354702,0.2925739037060685,32.67045970339843
Fe1 Mo1 Nb1 Ti1 V1,BCC+B2,CAST,other,,,7.4,699.0,C,25.0,1707.0,,1.7,,,,,,,0.0,0.0,0.0,0.0,0.2,0.0,0.0,0.2,0.0,0.0,0.0,0.2,0.2,0.0,0.2,0.0,0.0,0.0,1168.5093735444807,0.2850866616208663,88.30246652305543
Al0.15 Cr0.5 Cu0.25 Fe0.5 Ni1,FCC,WROUGHT,FCC,,,7.8,107.0,T,25.0,62.0,169.0,98.0,,16.6,200.0,,,,0.0,0.0,0.4166666666666667,0.0,0.20833333333333334,0.0,0.0,0.0,0.0,0.0625,0.0,0.0,0.0,0.10416666666666667,0.0,0.0,0.20833333333333334,0.0,205.609806517811,0.1821511454643535,7.8223087340478115
Al0.15 Cr0.5 Cu0.25 Fe0.5 Ni1,FCC+L12,WROUGHT,other,,,7.8,209.0,T,25.0,350.0,642.0,73.0,,47.0,,,,,0.0,0.0,0.4166666666666667,0.0,0.20833333333333334,0.0,0.0,0.0,0.0,0.0625,0.0,0.0,0.0,0.10416666666666667,0.0,0.0,0.20833333333333334,0.0,205.609806517811,0.1821511454643535,7.8223087340478115
Al0.15 Cr0.5 Cu0.25 Fe0.5 Ni1,FCC+L12+Sec.,WROUGHT,other,,,7.8,321.0,T,25.0,535.0,904.0,39.0,,35.2,,,,,0.0,0.0,0.4166666666666667,0.0,0.20833333333333334,0.0,0.0,0.0,0.0,0.0625,0.0,0.0,0.0,0.10416666666666667,0.0,0.0,0.20833333333333334,0.0,205.609806517811,0.1821511454643535,7.8223087340478115
Al0.15 Cr0.5 Cu0.25 Fe0.5 Ni1,FCC+L12+Sec.,WROUGHT,other,,,7.8,159.0,T,25.0,255.0,584.0,88.0,,51.4,,,,,0.0,0.0,0.4166666666666667,0.0,0.20833333333333334,0.0,0.0,0.0,0.0,0.0625,0.0,0.0,0.0,0.10416666666666667,0.0,0.0,0.20833333333333334,0.0,205.609806517811,0.1821511454643535,7.8223087340478115
Co1 Cr1 Fe1 Ni1 Ti0.3,FCC,WROUGHT,FCC,90.0,,7.8,263.0,T,25.0,540.0,772.0,60.0,,,214.0,,,,0.23255813953488372,0.0,0.23255813953488372,0.0,0.23255813953488372,0.0,0.0,0.06976744186046512,0.0,0.0,0.0,0.0,0.0,0.0,0.0,0.0,0.23255813953488372,0.0,238.48752819811438,0.30882858465272006,13.143001863890149
Co1 Cr1 Fe1 Ni1 Ti0.3,FCC,WROUGHT,FCC,216.0,,7.8,185.0,,,,,,,,214.0,,,,0.23255813953488372,0.0,0.23255813953488372,0.0,0.23255813953488372,0.0,0.0,0.06976744186046512,0.0,0.0,0.0,0.0,0.0,0.0,0.0,0.0,0.23255813953488372,0.0,238.48752819811438,0.30882858465272006,13.143001863890149
Co0.333 Cr0.667 Fe0.667 Ni1 Ti0.2,FCC,WROUGHT,FCC,263.0,,7.8,197.0,,,,,,,,213.0,,,,0.11614928496686433,0.0,0.3487966515521451,0.0,0.2326473665852808,0.0,0.0,0.06975933031042902,0.0,0.0,0.0,0.0,0.0,0.0,0.0,0.0,0.2326473665852808,0.0,243.34231615078176,0.23297989180998743,10.87871451698778
Co0.333 Cr0.667 Fe0.667 Ni1 Ti0.2,FCC,WROUGHT,FCC,90.0,,7.8,308.0,T,25.0,586.0,875.0,46.0,,,213.0,,,,0.11614928496686433,0.0,0.3487966515521451,0.0,0.2326473665852808,0.0,0.0,0.06975933031042902,0.0,0.0,0.0,0.0,0.0,0.0,0.0,0.0,0.2326473665852808,0.0,243.34231615078176,0.23297989180998743,10.87871451698778
Cr0.5 Fe0.5 Ni1 Ti0.15,FCC,WROUGHT,FCC,90.0,,7.8,335.0,T,25.0,672.0,982.0,37.0,,,212.0,,,,0.0,0.0,0.46511627906976744,0.0,0.23255813953488372,0.0,0.0,0.06976744186046512,0.0,0.0,0.0,0.0,0.0,0.0,0.0,0.0,0.23255813953488372,0.0,248.15201330656438,0.15711078925290403,8.61923044815741
Cr0.5 Fe0.5 Ni1 Ti0.15,FCC,WROUGHT,FCC,324.0,,7.8,204.0,,,,,,,,212.0,,,,0.0,0.0,0.46511627906976744,0.0,0.23255813953488372,0.0,0.0,0.06976744186046512,0.0,0.0,0.0,0.0,0.0,0.0,0.0,0.0,0.23255813953488372,0.0,248.15201330656438,0.15711078925290403,8.61923044815741
Hf0.25 Ti1 V0.5 Zr0.5,BCC,CAST,BCC,,,6.5,338.3,C,25.0,1160.0,,50.0,,,100.0,,,,0.0,0.0,0.0,0.0,0.0,0.2222222222222222,0.0,0.4444444444444444,0.0,0.0,0.0,0.0,0.2222222222222222,0.0,0.0,0.1111111111111111,0.0,0.0,1508.2715997493465,0.5779339130966391,324.15623958795027
Hf0.25 Ti1 V0.5 Zr0.5,BCC,CAST,BCC,,,6.5,338.3,C,600.0,405.0,,50.0,,,100.0,,,,0.0,0.0,0.0,0.0,0.0,0.2222222222222222,0.0,0.4444444444444444,0.0,0.0,0.0,0.0,0.2222222222222222,0.0,0.0,0.1111111111111111,0.0,0.0,1508.2715997493465,0.5779339130966391,324.15623958795027
Hf0.25 Ti1 V0.5 Zr0.5,BCC,CAST,BCC,,,6.5,338.3,C,800.0,85.0,,50.0,,,100.0,,,,0.0,0.0,0.0,0.0,0.0,0.2222222222222222,0.0,0.4444444444444444,0.0,0.0,0.0,0.0,0.2222222222222222,0.0,0.0,0.1111111111111111,0.0,0.0,1508.2715997493465,0.5779339130966391,324.15623958795027
Hf0.25 Nb0.125 Ti1 V0.5 Zr0.5,BCC,CAST,BCC,,,6.6,332.4,C,25.0,1115.0,,50.0,,,100.0,,,,0.0,0.0,0.0,0.0,0.0,0.21052631578947367,0.0,0.42105263157894735,0.0,0.0,0.0,0.0,0.21052631578947367,0.0,0.05263157894736842,0.10526315789473684,0.0,0.0,1530.9260501323593,0.5402834554652549,308.0265613739663
Hf0.25 Nb0.25 Ti1 V0.5 Zr0.5,BCC,CAST,BCC,,,6.7,322.5,C,25.0,1065.0,,50.0,,,100.0,,,,0.0,0.0,0.0,0.0,0.0,0.2,0.0,0.4,0.0,0.0,0.0,0.0,0.2,0.0,0.1,0.1,0.0,0.0,1550.7635505888652,0.5073146145610279,293.9025153907923
Hf0.25 Nb0.25 Ti1 V0.5 Zr0.5,BCC,CAST,BCC,,,6.7,322.5,C,600.0,718.0,,50.0,,,100.0,,,,0.0,0.0,0.0,0.0,0.0,0.2,0.0,0.4,0.0,0.0,0.0,0.0,0.2,0.0,0.1,0.1,0.0,0.0,1550.7635505888652,0.5073146145610279,293.9025153907923
Hf0.25 Nb0.25 Ti1 V0.5 Zr0.5,BCC,CAST,BCC,,,6.7,322.5,C,800.0,135.0,,50.0,,,100.0,,,,0.0,0.0,0.0,0.0,0.0,0.2,0.0,0.4,0.0,0.0,0.0,0.0,0.2,0.0,0.1,0.1,0.0,0.0,1550.7635505888652,0.5073146145610279,293.9025153907923
Hf0.25 Nb0.375 Ti1 V0.5 Zr0.5,BCC,CAST,BCC,,,6.8,318.9,C,25.0,1025.0,,50.0,,,100.0,,,,0.0,0.0,0.0,0.0,0.0,0.19047619047619047,0.0,0.38095238095238093,0.0,0.0,0.0,0.0,0.19047619047619047,0.0,0.14285714285714285,0.09523809523809523,0.0,0.0,1568.2787546226004,0.4782053033118924,281.4319146858522
Hf0.25 Nb0.5 Ti1 V0.5 Zr0.5,BCC,CAST,BCC,,,6.9,310.4,C,25.0,980.0,,50.0,,,101.0,,,,0.0,0.0,0.0,0.0,0.0,0.18181818181818182,0.0,0.36363636363636365,0.0,0.0,0.0,0.0,0.18181818181818182,0.0,0.18181818181818182,0.09090909090909091,0.0,0.0,1583.8569056433084,0.45231526823868307,270.3404708907167
Hf0.25 Nb0.5 Ti1 V0.5 Zr0.5,BCC,CAST,BCC,,,6.9,310.4,C,600.0,859.0,,50.0,,,101.0,,,,0.0,0.0,0.0,0.0,0.0,0.18181818181818182,0.0,0.36363636363636365,0.0,0.0,0.0,0.0,0.18181818181818182,0.0,0.18181818181818182,0.09090909090909091,0.0,0.0,1583.8569056433084,0.45231526823868307,270.3404708907167
Hf0.25 Nb0.5 Ti1 V0.5 Zr0.5,BCC,CAST,BCC,,,6.9,310.4,C,800.0,195.0,,50.0,,,101.0,,,,0.0,0.0,0.0,0.0,0.0,0.18181818181818182,0.0,0.36363636363636365,0.0,0.0,0.0,0.0,0.18181818181818182,0.0,0.18181818181818182,0.09090909090909091,0.0,0.0,1583.8569056433084,0.45231526823868307,270.3404708907167
Cr1 Cu1 Fe1 Mn1 Ni1,Other,WROUGHT,other,,,8.1,398.0,T,25.0,1190.0,1300.0,4.3,,,,,,,0.0,0.0,0.2,0.0,0.2,0.0,0.0,0.0,0.0,0.0,0.0,0.0,0.0,0.2,0.0,0.0,0.2,0.2,169.06136762332468,0.31480608378359415,5.936130446986176
Cr1 Cu1 Fe1 Mn1 Ni1,Other,WROUGHT,other,1.4,,8.1,367.0,T,25.0,1170.0,1270.0,10.7,,,,,,,0.0,0.0,0.2,0.0,0.2,0.0,0.0,0.0,0.0,0.0,0.0,0.0,0.0,0.2,0.0,0.0,0.2,0.2,169.06136762332468,0.31480608378359415,5.936130446986176
Cr1 Cu1 Fe1 Mn1 Ni1,Other,WROUGHT,other,1.5,,8.1,312.0,T,25.0,1030.0,1190.0,11.4,,,,,,,0.0,0.0,0.2,0.0,0.2,0.0,0.0,0.0,0.0,0.0,0.0,0.0,0.0,0.2,0.0,0.0,0.2,0.2,169.06136762332468,0.31480608378359415,5.936130446986176
Cr1 Cu1 Fe1 Mn1 Ni1,Other,WROUGHT,other,1.9,,8.1,271.0,T,25.0,970.0,1110.0,12.1,,,,,,,0.0,0.0,0.2,0.0,0.2,0.0,0.0,0.0,0.0,0.0,0.0,0.0,0.0,0.2,0.0,0.0,0.2,0.2,169.06136762332468,0.31480608378359415,5.936130446986176
Cr1 Cu1 Fe1 Mn1 Ni1,Other,WROUGHT,other,2.2,,8.1,183.0,T,25.0,850.0,960.0,14.3,,,,,,,0.0,0.0,0.2,0.0,0.2,0.0,0.0,0.0,0.0,0.0,0.0,0.0,0.0,0.2,0.0,0.0,0.2,0.2,169.06136762332468,0.31480608378359415,5.936130446986176
Cr1 Cu1 Fe1 Mn1 Ni1,Other,WROUGHT,other,6.5,,8.1,162.0,T,25.0,470.0,640.0,34.8,,,,,,,0.0,0.0,0.2,0.0,0.2,0.0,0.0,0.0,0.0,0.0,0.0,0.0,0.0,0.2,0.0,0.0,0.2,0.2,169.06136762332468,0.31480608378359415,5.936130446986176
Al1 Co1 Cr1 Fe1 Ni1,BCC+FCC,POWDER,other,10.21,,6.7,550.0,C,25.0,1221.1,,30.0,23.2,,,,,,0.2,0.0,0.2,0.0,0.2,0.0,0.0,0.0,0.0,0.2,0.0,0.0,0.0,0.0,0.0,0.0,0.2,0.0,214.4657740453177,0.2938907067025828,11.88082435430201
Al1 Co1 Cr1 Fe1 Ni1,BCC+FCC,POWDER,other,15.68,,6.7,510.0,C,25.0,1186.7,,33.0,26.5,,,,,,0.2,0.0,0.2,0.0,0.2,0.0,0.0,0.0,0.0,0.2,0.0,0.0,0.0,0.0,0.0,0.0,0.2,0.0,214.4657740453177,0.2938907067025828,11.88082435430201
Al1 Co1 Cr1 Fe1 Ni1,BCC+FCC,POWDER,other,16.7,,6.7,503.0,C,25.0,1112.9,,30.0,21.4,,,,,,0.2,0.0,0.2,0.0,0.2,0.0,0.0,0.0,0.0,0.2,0.0,0.0,0.0,0.0,0.0,0.0,0.2,0.0,214.4657740453177,0.2938907067025828,11.88082435430201
Mo1 Nb1 Ta1 W1,BCC,POWDER,BCC,,,13.7,504.5,C,25.0,1217.0,,7.5,3.8,,250.0,,,,0.0,0.0,0.0,0.0,0.0,0.0,0.0,0.0,0.25,0.0,0.25,0.25,0.0,0.0,0.25,0.0,0.0,0.0,1948.4947981576806,0.2379135554953491,134.3321873024474
Mo1 Nb1 Si0.25 Ta1 W1,BCC+Sec.,POWDER,other,,,12.9,567.0,C,25.0,1826.0,,16.5,10.5,,,,,,0.0,0.058823529411764705,0.0,0.0,0.0,0.0,0.0,0.0,0.23529411764705882,0.0,0.23529411764705882,0.23529411764705882,0.0,0.0,0.23529411764705882,0.0,0.0,0.0,1925.6177001725607,0.2352217337215576,132.67095095621775
Mo1 Nb1 Si0.5 Ta1 W1,BCC+Sec.,POWDER,other,,,12.2,697.0,C,25.0,1883.0,,11.0,5.8,,,,,,0.0,0.1111111111111111,0.0,0.0,0.0,0.0,0.0,0.0,0.2222222222222222,0.0,0.2222222222222222,0.2222222222222222,0.0,0.0,0.2222222222222222,0.0,0.0,0.0,1903.3065906869006,0.23259650868864445,131.05081425765593
Mo1 Nb1 Si0.75 Ta1 W1,BCC+Sec.,POWDER,other,,,11.6,682.6,C,25.0,2483.0,,6.2,1.6,,,,,,0.0,0.15789473684210525,0.0,0.0,0.0,0.0,0.0,0.0,0.21052631578947367,0.0,0.21052631578947367,0.21052631578947367,0.0,0.0,0.21052631578947367,0.0,0.0,0.0,1881.5407221808975,0.23003543915053914,129.47027061121332
Mo1 Nb1 Ta1 W1,BCC,POWDER,BCC,,,13.7,420.0,,200.0,,,,,,250.0,,,,0.0,0.0,0.0,0.0,0.0,0.0,0.0,0.0,0.25,0.0,0.25,0.25,0.0,0.0,0.25,0.0,0.0,0.0,1948.4947981576806,0.2379135554953491,134.3321873024474
Mo1 Nb1 Si0.25 Ta1 W1,BCC+Sec.,POWDER,other,,,12.9,425.0,,200.0,,,,,,,,,,0.0,0.058823529411764705,0.0,0.0,0.0,0.0,0.0,0.0,0.23529411764705882,0.0,0.23529411764705882,0.23529411764705882,0.0,0.0,0.23529411764705882,0.0,0.0,0.0,1925.6177001725607,0.2352217337215576,132.67095095621775
Mo1 Nb1 Si0.5 Ta1 W1,BCC+Sec.,POWDER,other,,,12.2,535.0,,200.0,,,,,,,,,,0.0,0.1111111111111111,0.0,0.0,0.0,0.0,0.0,0.0,0.2222222222222222,0.0,0.2222222222222222,0.2222222222222222,0.0,0.0,0.2222222222222222,0.0,0.0,0.0,1903.3065906869006,0.23259650868864445,131.05081425765593
Mo1 Nb1 Si0.75 Ta1 W1,BCC+Sec.,POWDER,other,,,11.6,640.0,,200.0,,,,,,,,,,0.0,0.15789473684210525,0.0,0.0,0.0,0.0,0.0,0.0,0.21052631578947367,0.0,0.21052631578947367,0.21052631578947367,0.0,0.0,0.21052631578947367,0.0,0.0,0.0,1881.5407221808975,0.23003543915053914,129.47027061121332
Mo1 Nb1 Ta1 W1,BCC,POWDER,BCC,,,13.7,425.0,,400.0,,,,,,250.0,,,,0.0,0.0,0.0,0.0,0.0,0.0,0.0,0.0,0.25,0.0,0.25,0.25,0.0,0.0,0.25,0.0,0.0,0.0,1948.4947981576806,0.2379135554953491,134.3321873024474
Mo1 Nb1 Si0.25 Ta1 W1,BCC+Sec.,POWDER,other,,,12.9,420.0,,400.0,,,,,,,,,,0.0,0.058823529411764705,0.0,0.0,0.0,0.0,0.0,0.0,0.23529411764705882,0.0,0.23529411764705882,0.23529411764705882,0.0,0.0,0.23529411764705882,0.0,0.0,0.0,1925.6177001725607,0.2352217337215576,132.67095095621775
Mo1 Nb1 Si0.5 Ta1 W1,BCC+Sec.,POWDER,other,,,12.2,560.0,,400.0,,,,,,,,,,0.0,0.1111111111111111,0.0,0.0,0.0,0.0,0.0,0.0,0.2222222222222222,0.0,0.2222222222222222,0.2222222222222222,0.0,0.0,0.2222222222222222,0.0,0.0,0.0,1903.3065906869006,0.23259650868864445,131.05081425765593
Mo1 Nb1 Si0.75 Ta1 W1,BCC+Sec.,POWDER,other,,,11.6,600.0,,400.0,,,,,,,,,,0.0,0.15789473684210525,0.0,0.0,0.0,0.0,0.0,0.0,0.21052631578947367,0.0,0.21052631578947367,0.21052631578947367,0.0,0.0,0.21052631578947367,0.0,0.0,0.0,1881.5407221808975,0.23003543915053914,129.47027061121332
Mo1 Nb1 Ta1 W1,BCC,POWDER,BCC,,,13.7,340.0,,600.0,,,,,,250.0,,,,0.0,0.0,0.0,0.0,0.0,0.0,0.0,0.0,0.25,0.0,0.25,0.25,0.0,0.0,0.25,0.0,0.0,0.0,1948.4947981576806,0.2379135554953491,134.3321873024474
Mo1 Nb1 Si0.25 Ta1 W1,BCC+Sec.,POWDER,other,,,12.9,425.0,,600.0,,,,,,,,,,0.0,0.058823529411764705,0.0,0.0,0.0,0.0,0.0,0.0,0.23529411764705882,0.0,0.23529411764705882,0.23529411764705882,0.0,0.0,0.23529411764705882,0.0,0.0,0.0,1925.6177001725607,0.2352217337215576,132.67095095621775
Mo1 Nb1 Si0.5 Ta1 W1,BCC+Sec.,POWDER,other,,,12.2,540.0,,600.0,,,,,,,,,,0.0,0.1111111111111111,0.0,0.0,0.0,0.0,0.0,0.0,0.2222222222222222,0.0,0.2222222222222222,0.2222222222222222,0.0,0.0,0.2222222222222222,0.0,0.0,0.0,1903.3065906869006,0.23259650868864445,131.05081425765593
Mo1 Nb1 Si0.75 Ta1 W1,BCC+Sec.,POWDER,other,,,11.6,650.0,,600.0,,,,,,,,,,0.0,0.15789473684210525,0.0,0.0,0.0,0.0,0.0,0.0,0.21052631578947367,0.0,0.21052631578947367,0.21052631578947367,0.0,0.0,0.21052631578947367,0.0,0.0,0.0,1881.5407221808975,0.23003543915053914,129.47027061121332
Mo1 Nb1 Ta1 W1,BCC,POWDER,BCC,,,13.7,335.5,,800.0,,,,,,250.0,,,,0.0,0.0,0.0,0.0,0.0,0.0,0.0,0.0,0.25,0.0,0.25,0.25,0.0,0.0,0.25,0.0,0.0,0.0,1948.4947981576806,0.2379135554953491,134.3321873024474
Mo1 Nb1 Si0.25 Ta1 W1,BCC+Sec.,POWDER,other,,,12.9,399.2,,800.0,,,,,,,,,,0.0,0.058823529411764705,0.0,0.0,0.0,0.0,0.0,0.0,0.23529411764705882,0.0,0.23529411764705882,0.23529411764705882,0.0,0.0,0.23529411764705882,0.0,0.0,0.0,1925.6177001725607,0.2352217337215576,132.67095095621775
Mo1 Nb1 Si0.5 Ta1 W1,BCC+Sec.,POWDER,other,,,12.2,550.5,,800.0,,,,,,,,,,0.0,0.1111111111111111,0.0,0.0,0.0,0.0,0.0,0.0,0.2222222222222222,0.0,0.2222222222222222,0.2222222222222222,0.0,0.0,0.2222222222222222,0.0,0.0,0.0,1903.3065906869006,0.23259650868864445,131.05081425765593
Mo1 Nb1 Si0.75 Ta1 W1,BCC+Sec.,POWDER,other,,,11.6,597.3,,800.0,,,,,,,,,,0.0,0.15789473684210525,0.0,0.0,0.0,0.0,0.0,0.0,0.21052631578947367,0.0,0.21052631578947367,0.21052631578947367,0.0,0.0,0.21052631578947367,0.0,0.0,0.0,1881.5407221808975,0.23003543915053914,129.47027061121332
Al0.5 Co1 Cr1 Fe1 Ni1,FCC+BCC,,other,,,7.3,250.0,,,,,,,,,,,,0.2222222222222222,0.0,0.2222222222222222,0.0,0.2222222222222222,0.0,0.0,0.0,0.0,0.1111111111111111,0.0,0.0,0.0,0.0,0.0,0.0,0.2222222222222222,0.0,215.3106716886378,0.3099178489223686,12.464054404687172
Al1 Co1 Cr1 Fe1 Ni1,BCC,,BCC,,,6.7,500.0,,,,,,,,184.0,,,,0.2,0.0,0.2,0.0,0.2,0.0,0.0,0.0,0.0,0.2,0.0,0.0,0.0,0.0,0.0,0.0,0.2,0.0,214.4657740453177,0.2938907067025828,11.88082435430201
Al1 Co0.5 Cr0.5 Fe0.5 Ni0.5,BCC,,BCC,,,5.9,733.0,,,,,,,,160.0,,,,0.16666666666666666,0.0,0.16666666666666666,0.0,0.16666666666666666,0.0,0.0,0.0,0.0,0.3333333333333333,0.0,0.0,0.0,0.0,0.0,0.0,0.16666666666666666,0.0,213.02072149452437,0.2664790279865436,10.883309355092692
Al0.5 Co1 Fe1 Ni1 Ti0.5,FCC+BCC,,other,,,6.9,733.0,,,,,,,,,,,,0.25,0.0,0.25,0.0,0.25,0.0,0.0,0.125,0.0,0.125,0.0,0.0,0.0,0.0,0.0,0.0,0.0,0.0,168.14091135399133,0.19056298157851062,13.120785461959741
Al0.5 Co1 Cr1 Fe1 Ni1 Ti0.5,FCC+FCC,,other,,,6.9,640.0,,,,,,,,,,,,0.2,0.0,0.2,0.0,0.2,0.0,0.0,0.1,0.0,0.1,0.0,0.0,0.0,0.0,0.0,0.0,0.2,0.0,249.19754835764684,0.28261110371455206,12.562926945242216
Al0.5 Co1 Cr1 Fe1 Mn1 Ni1 Ta0.2,FCC+BCC+Sec.,,other,,,7.8,385.0,,,,,,,,,,,,0.17543859649122806,0.0,0.17543859649122806,0.0,0.17543859649122806,0.0,0.0,0.0,0.03508771929824561,0.08771929824561403,0.0,0.0,0.0,0.0,0.0,0.0,0.17543859649122806,0.17543859649122806,644.2076648085313,0.35668762118274355,43.006055804653414
Al0.5 Co1 Cr1 Fe1 Mn1 Ni1 Ta0.4,FCC+BCC+Sec.,,other,,,8.3,486.0,,,,,,,,,,,,0.1694915254237288,0.0,0.1694915254237288,0.0,0.1694915254237288,0.0,0.0,0.0,0.06779661016949153,0.0847457627118644,0.0,0.0,0.0,0.0,0.0,0.0,0.1694915254237288,0.1694915254237288,1011.8475878450322,0.35385308652087255,69.13988014306385
Al0.55 Co1 Cr1 Fe1 Mn1 Ni1 Ta0.6,FCC+BCC+Sec.,,other,,,8.6,570.0,,,,,,,,,,,,0.1626016260162602,0.0,0.1626016260162602,0.0,0.1626016260162602,0.0,0.0,0.0,0.0975609756097561,0.0894308943089431,0.0,0.0,0.0,0.0,0.0,0.0,0.1626016260162602,0.1626016260162602,1309.6485999569102,0.3503873861157131,90.27629361901293
Co1 Cr1 Fe1 Mn1 Ni1 Ta0.2,FCC+BCC,,other,,,8.5,200.0,,,,,,,,,,,,0.1923076923076923,0.0,0.1923076923076923,0.0,0.1923076923076923,0.0,0.0,0.0,0.038461538461538464,0.0,0.0,0.0,0.0,0.0,0.0,0.0,0.1923076923076923,0.1923076923076923,663.1567990144982,0.37146009033766075,44.77251145014056
Co1 Cr1 Fe1 Mn1 Ni1 Ta0.4,FCC+BCC,,other,,,9.0,290.0,,,,,,,,,,,,0.18518518518518517,0.0,0.18518518518518517,0.0,0.18518518518518517,0.0,0.0,0.0,0.07407407407407407,0.0,0.0,0.0,0.0,0.0,0.0,0.0,0.18518518518518517,0.18518518518518517,1042.9110522138442,0.36700172912296614,71.72445830262487
Co1 Cr1 Fe1 Mn1 Ni1 Ta0.6,FCC+BCC,,other,,,9.4,345.0,,,,,,,,,,,,0.17857142857142858,0.0,0.17857142857142858,0.0,0.17857142857142858,0.0,0.0,0.0,0.10714285714285715,0.0,0.0,0.0,0.0,0.0,0.0,0.0,0.17857142857142858,0.17857142857142858,1352.0001825333572,0.36337298506311533,93.66115484484664
Al0.3 Co1 Cr1 Fe1 Ni1,FCC,,FCC,,,7.6,160.0,,,,,,,,210.0,,,,0.23255813953488372,0.0,0.23255813953488372,0.0,0.23255813953488372,0.0,0.0,0.0,0.0,0.06976744186046512,0.0,0.0,0.0,0.0,0.0,0.0,0.23255813953488372,0.0,215.67595930705528,0.31684711030425505,12.716211240227096
Al0.3 Co1 Cr1 Fe1 Mo0.1 Ni1,FCC,,FCC,,,7.7,200.0,,,,,,,,214.0,,,,0.22727272727272727,0.0,0.22727272727272727,0.0,0.22727272727272727,0.0,0.0,0.0,0.0,0.06818181818181818,0.0,0.022727272727272728,0.0,0.0,0.0,0.0,0.22727272727272727,0.0,211.60449148464522,0.33062517221950327,13.25224656486352
Co0.139 Cr0.446 Cu0.99 Ni1 Si0.277,,WROUGHT,other,,,7.6,142.5,T,25.0,777.0,810.0,3.4,,,,,,,0.04873772791023843,0.09712482468443198,0.3506311360448807,0.0,0.0,0.0,0.0,0.0,0.0,0.0,0.0,0.0,0.0,0.34712482468443195,0.0,0.0,0.1563814866760168,0.0,179.84932246126377,0.26617462054994323,9.450507429388525
Co0.139 Cr0.446 Cu0.99 Ni1 Si0.277,,WROUGHT,other,,,7.6,147.4,,,,,,,,,,,,0.04873772791023843,0.09712482468443198,0.3506311360448807,0.0,0.0,0.0,0.0,0.0,0.0,0.0,0.0,0.0,0.0,0.34712482468443195,0.0,0.0,0.1563814866760168,0.0,179.84932246126377,0.26617462054994323,9.450507429388525
Co0.139 Cr0.446 Cu0.99 Ni1 Si0.277,,WROUGHT,other,,,7.6,155.2,,,,,,,,,,,,0.04873772791023843,0.09712482468443198,0.3506311360448807,0.0,0.0,0.0,0.0,0.0,0.0,0.0,0.0,0.0,0.0,0.34712482468443195,0.0,0.0,0.1563814866760168,0.0,179.84932246126377,0.26617462054994323,9.450507429388525
Al1 Co1 Cr0.091 Nb0.727 W0.212,,CAST,other,,,7.2,1084.0,,25.0,,,,,,,,,,0.33003300330033003,0.0,0.0,0.0,0.0,0.0,0.0,0.0,0.0,0.33003300330033003,0.06996699669966996,0.0,0.0,0.0,0.2399339933993399,0.0,0.03003300330033003,0.0,827.4793590245198,0.2184376971804833,46.310289997389944
Co1 Cr0.917 Ni1 Ta0.5 Ti0.75,,CAST,other,,,8.8,1011.0,,25.0,,,,,,,,,,0.23998080153587714,0.0,0.23998080153587714,0.0,0.0,0.0,0.0,0.17998560115190784,0.11999040076793857,0.0,0.0,0.0,0.0,0.0,0.0,0.0,0.22006239500839936,0.0,1580.2541690876196,0.3419172243044104,106.90971311539906
Al0.947 Co0.158 Mo1 Ni0.289 W0.237,,CAST,other,,,8.0,725.0,,25.0,,,,,,,,,,0.06005321170657544,0.0,0.10984416571645761,0.0,0.0,0.0,0.0,0.0,0.0,0.35993918662105656,0.09007981755986316,0.3800836183960471,0.0,0.0,0.0,0.0,0.0,0.0,235.7002566445122,0.37704832183379666,26.578430857150444
Co0.043 Nb0.638 Ni1 Ta0.255 Ti0.191,,CAST,other,,,9.5,815.0,,25.0,,,,,,,,,,0.020216267042783263,0.0,0.47014574518100616,0.0,0.0,0.0,0.0,0.08979783732957218,0.11988716502115657,0.0,0.0,0.0,0.0,0.0,0.29995298542548193,0.0,0.0,0.0,1857.7691393096802,0.10481875802502805,112.79791880456457
Co0.273 Cr0.477 Nb0.477 Ni0.045 Ti1,,CAST,other,,,6.4,422.0,,25.0,,,,,,,,,,0.12015845070422537,0.0,0.019806338028169015,0.0,0.0,0.0,0.0,0.44014084507042256,0.0,0.0,0.0,0.0,0.0,0.0,0.20994718309859156,0.0,0.20994718309859156,0.0,935.3804283849892,0.20226675584292642,36.769059410281336
Co1 Cr0.487 Nb0.231 Ta0.026 Ti0.821,,CAST,other,,,6.9,856.0,,25.0,,,,,,,,,,0.3898635477582845,0.0,0.0,0.0,0.0,0.0,0.0,0.3200779727095516,0.010136452241715398,0.0,0.0,0.0,0.0,0.0,0.09005847953216373,0.0,0.18986354775828457,0.0,704.7154217838938,0.3752450246401034,38.14336950082792
Co0.564 Nb0.795 Ta0.103 Ti1 W0.103,,CAST,other,,,7.7,277.0,,25.0,,,,,,,,,,0.21988304093567249,0.0,0.0,0.0,0.0,0.0,0.0,0.38986354775828463,0.04015594541910331,0.0,0.04015594541910331,0.0,0.0,0.0,0.3099415204678363,0.0,0.0,0.0,1357.222887428877,0.1517169891204754,73.88519861294603
Al1 Co1 Cu1 Fe1 Ni0.5,FCC+BCC+B2,CAST,other,,,6.9,430.9,C,25.0,929.0,,13.7,,,,,,,0.2222222222222222,0.0,0.1111111111111111,0.0,0.2222222222222222,0.0,0.0,0.0,0.0,0.2222222222222222,0.0,0.0,0.0,0.2222222222222222,0.0,0.0,0.0,0.0,97.75353178069933,0.2599638405318446,10.742307003899342
Al1 Co1 Cu1 Fe1 Ni0.8,FCC+BCC+B2,CAST,other,,,7.0,420.0,C,25.0,1021.0,,12.3,,,,,,,0.20833333333333334,0.0,0.16666666666666669,0.0,0.20833333333333334,0.0,0.0,0.0,0.0,0.20833333333333334,0.0,0.0,0.0,0.20833333333333334,0.0,0.0,0.0,0.0,102.58669161427405,0.24300581934655238,10.763782892389656
Al1 Co1 Cu1 Fe1 Ni1,FCC+BCC+B2,CAST,other,,,7.0,391.4,C,25.0,994.0,,24.5,,,,,,,0.2,0.0,0.2,0.0,0.2,0.0,0.0,0.0,0.0,0.2,0.0,0.0,0.0,0.2,0.0,0.0,0.0,0.0,105.45064393939394,0.2329571212121212,10.776508712121212
Al0.667 Co0.667 Cu0.667 Fe0.667 Ni1,FCC+BCC+B2,CAST,other,,,7.2,323.8,C,25.0,680.0,,35.9,,,,,,,0.18184296619411122,0.0,0.27262813522355506,0.0,0.18184296619411122,0.0,0.0,0.0,0.0,0.18184296619411122,0.0,0.0,0.0,0.18184296619411122,0.0,0.0,0.0,0.0,111.59947374600762,0.21138283239987046,10.80383071011421
Al0.5 Co0.5 Cu0.5 Fe0.5 Ni1,FCC+BCC+B2,CAST,other,,,7.3,299.2,C,25.0,544.0,,,,,,,,,0.16666666666666666,0.0,0.3333333333333333,0.0,0.16666666666666666,0.0,0.0,0.0,0.0,0.16666666666666666,0.0,0.0,0.0,0.16666666666666666,0.0,0.0,0.0,0.0,116.64507731878892,0.1936794136787629,10.82625058105302
Al0.333 Co0.333 Cu0.333 Fe0.333 Ni1,FCC,CAST,FCC,,,7.5,279.6,C,25.0,268.0,,,,,167.0,,,,0.14279588336192112,0.0,0.42881646655231564,0.0,0.14279588336192112,0.0,0.0,0.0,0.0,0.14279588336192112,0.0,0.0,0.0,0.14279588336192112,0.0,0.0,0.0,0.0,124.41380160891583,0.16642143015844,10.860770493969575
Al0.5 Cr1 Fe1 Mn1 Ni1,BCC+B2,CAST,other,,,7.1,353.0,C,25.0,1091.0,,50.0,,,,,,,0.0,0.0,0.2222222222222222,0.0,0.2222222222222222,0.0,0.0,0.0,0.0,0.1111111111111111,0.0,0.0,0.0,0.0,0.0,0.0,0.2222222222222222,0.2222222222222222,200.577442969016,0.2913031154239019,5.66703013278856
Al0.6 Cr1 Fe1 Mn1 Ni1,BCC+B2,CAST,other,,,6.9,361.0,C,25.0,1130.0,,53.0,,,,,,,0.0,0.0,0.2173913043478261,0.0,0.2173913043478261,0.0,0.0,0.0,0.0,0.13043478260869565,0.0,0.0,0.0,0.0,0.0,0.0,0.2173913043478261,0.2173913043478261,200.56521135413072,0.2881096365365357,5.620291763795034
Al0.7 Cr1 Fe1 Mn1 Ni1,BCC+B2,CAST,other,,,6.8,375.0,C,25.0,1170.0,,55.0,,,,,,,0.0,0.0,0.2127659574468085,0.0,0.2127659574468085,0.0,0.0,0.0,0.0,0.14893617021276595,0.0,0.0,0.0,0.0,0.0,0.0,0.2127659574468085,0.2127659574468085,200.55325433939655,0.2849878513538251,5.5746026727021585
Al0.8 Cr1 Fe1 Mn1 Ni1,BCC+B2,CAST,other,,,6.7,386.0,C,25.0,1200.0,,55.0,,,,,,,0.0,0.0,0.20833333333333334,0.0,0.20833333333333334,0.0,0.0,0.0,0.0,0.16666666666666669,0.0,0.0,0.0,0.0,0.0,0.0,0.20833333333333334,0.20833333333333334,200.5415627802875,0.2819353723863833,5.529927917252957
Co1 Cr0.2 Fe1 Ni1 Si0.2,FCC,CAST,FCC,,,7.8,130.1,T,25.0,225.0,732.0,61.0,,,195.0,,,,0.2941176470588235,0.058823529411764705,0.2941176470588235,0.0,0.2941176470588235,0.0,0.0,0.0,0.0,0.0,0.0,0.0,0.0,0.0,0.0,0.0,0.058823529411764705,0.0,134.05977222591645,0.24679834921841193,13.396922727800469
Co1 Cr0.2 Fe1 Ni1 Si0.2,FCC,WROUGHT,FCC,,,7.8,318.2,T,25.0,705.0,1070.0,10.0,,,195.0,,,,0.2941176470588235,0.058823529411764705,0.2941176470588235,0.0,0.2941176470588235,0.0,0.0,0.0,0.0,0.0,0.0,0.0,0.0,0.0,0.0,0.0,0.058823529411764705,0.0,134.05977222591645,0.24679834921841193,13.396922727800469
Co1 Cr0.2 Fe1 Ni1 Si0.2,FCC,WROUGHT,FCC,,,7.8,153.8,T,25.0,320.0,920.0,60.0,,,195.0,,,,0.2941176470588235,0.058823529411764705,0.2941176470588235,0.0,0.2941176470588235,0.0,0.0,0.0,0.0,0.0,0.0,0.0,0.0,0.0,0.0,0.0,0.058823529411764705,0.0,134.05977222591645,0.24679834921841193,13.396922727800469
Cr1 Fe1 Ni1 Ti0.2,BCC+FCC,CAST,other,,,7.6,362.2,C,25.0,2297.94,,5.8,,,,,,,0.0,0.0,0.3125,0.0,0.3125,0.0,0.0,0.0625,0.0,0.0,0.0,0.0,0.0,0.0,0.0,0.0,0.3125,0.0,265.97303298051145,0.20780425203288963,7.6750982374051695
Cr1 Fe1 Ni1 Ti0.3,BCC+FCC,CAST,other,,,7.5,510.3,C,25.0,2364.63,,,,,,,,,0.0,0.0,0.30303030303030304,0.0,0.30303030303030304,0.0,0.0,0.09090909090909091,0.0,0.0,0.0,0.0,0.0,0.0,0.0,0.0,0.30303030303030304,0.0,274.4817459132848,0.20256966902720422,7.830568408599653
Cr1 Fe1 Ni1 Ti0.4,BCC,CAST,BCC,,,7.4,600.3,C,25.0,2475.41,,6.5,,,212.0,,,,0.0,0.0,0.29411764705882354,0.0,0.29411764705882354,0.0,0.0,0.11764705882352942,0.0,0.0,0.0,0.0,0.0,0.0,0.0,0.0,0.29411764705882354,0.0,282.551729337886,0.19760499359105552,7.978022167408095
Cr1 Fe1 Ni1 Ti0.5,BCC,CAST,BCC,,,7.3,709.6,C,25.0,2380.79,,,,,208.0,,,,0.0,0.0,0.2857142857142857,0.0,0.2857142857142857,0.0,0.0,0.14285714285714285,0.0,0.0,0.0,0.0,0.0,0.0,0.0,0.0,0.2857142857142857,0.0,290.21606331872,0.19288987478014336,8.11806394875699
Cr1 Fe1 Ni1 Ti0.6,BCC,CAST,BCC,,,7.2,718.2,C,25.0,1923.15,,,,,204.0,,,,0.0,0.0,0.2777777777777778,0.0,0.2777777777777778,0.0,0.0,0.16666666666666666,0.0,0.0,0.0,0.0,0.0,0.0,0.0,0.0,0.2777777777777778,0.0,297.5045838198841,0.18840595742937333,8.25123891176531
