Repository: moshi021/HEAs

1. The "MPEA_dataset.csv" dataset is part of :
  C. K. Borg, C. Frey, J. Moh, T. M. Pollock, S. Gorsse, D. B. Mira-
cle, O. N. Senkov, B. Meredig, J. E. Saal, Expanded dataset of me-
chanical properties and observed phases of multi-principal element al-
loys, Scientific Data 7 (1) (2020) 430. doi:https://doi.org/10.1038/
s41597-020-00768-9.
which is also available at: https://github.com/CitrineInformatics/MPEA_dataset/blob/master/MPEA_dataset.csv


2. The "gen_18element_imputed_v202412.csv" is part of: 
  S. Gorsse, T. Langlois, A.-C. Yeh, M. R. Barnett, Sustainability indicators
in high entropy alloy design: an economic, environmental, and societal
database, Scientific Data 12 (1) (2025) 288. doi:https://doi.org/10.
1038/s41597-025-04568-x.
which is also available at: https://github.com/sgorsse/AlloySustainability

File: MPEA_dataset.csv (part 1 of 3)
FORMULA,PROPERTY: Microstructure,PROPERTY: Processing method,PROPERTY: BCC/FCC/other,PROPERTY: grain size ($\mu$m),PROPERTY: Exp. Density (g/cm$^3$),PROPERTY: Calculated Density (g/cm$^3$),PROPERTY: HV,PROPERTY: Type of test,PROPERTY: Test temperature (celcius),PROPERTY: YS (MPa),PROPERTY: UTS (MPa),PROPERTY: Elongation (%),PROPERTY: Elongation plastic (%),PROPERTY: Exp. Young modulus (GPa),PROPERTY: Calculated Young modulus (GPa),PROPERTY: O content (wppm),PROPERTY: N content (wppm),PROPERTY: C content (wppm)
Al0.25 Co1 Fe1 Ni1,FCC,CAST,FCC,,,7.9,138,C,25,158,,,,,192,,,
Al0.5 Co1 Fe1 Ni1,FCC+BCC,CAST,other,,,7.4,212,C,25,346,,,,,,,,
Al0.75 Co1 Fe1 Ni1,FCC+BCC,CAST,other,,,7,385,C,25,794,,,,,,,,
Al1 Co1 Fe1 Ni1,BCC,CAST,BCC,,,6.6,456,C,25,964,,,,,162,,,
Co1 Fe1 Ni1,FCC,CAST,FCC,,,8.5,125,C,25,204,,,,,207,,,
Co1 Fe1 Ni1,FCC,CAST,FCC,,,8.5,125,C,25,209,,,,,207,,,
Co1 Fe1 Ni1 Si0.25,FCC,CAST,FCC,,,7.7,149,C,25,196,,,,,186,,,
Co1 Fe1 Ni1 Si0.5,FCC+Sec.,CAST,other,,,7.1,287,C,25,476,,,,,,,,
Co1 Fe1 Ni1 Si0.75,FCC+Sec.,CAST,other,,,6.6,570,C,25,1301,,,,,,,,
Co1 Cr1 Fe1 Ni1,FCC,WROUGHT,FCC,24,,8.2,,T,25,274,708,39,,,226,,,
Co1 Cr1 Mn1 Ni1,FCC,WROUGHT,FCC,36,,8.1,,T,25,282,694,44,,,222,,,
Co1 Cr1 Ni1,FCC,WROUGHT,FCC,41,,8.3,,T,25,300,860,60,,,231,,,
Co1 Fe1 Mn1 Ni1,FCC,WROUGHT,FCC,48,,8.2,,T,25,170,550,41,,,204,,,
Co1 Fe1 Ni1,FCC,WROUGHT,FCC,28,,8.5,,T,25,211,513,31,,,207,,,
Co1 Mn1 Ni1,FCC,WROUGHT,FCC,32,,8.4,,T,25,231,653,38,,,202,,,
Fe1 Mn1 Ni1,FCC,WROUGHT,FCC,30,,8.1,,T,25,221,602,36,,,203,,,
Co1 Cr1 Fe1 Nb0.103 Ni1,FCC+Sec.,CAST,other,175,,8.2,,T,25,318,622,19,,,,,,
Co1 Cr1 Fe1 Nb0.155 Ni1,FCC+Sec.,CAST,other,175,,8.2,,T,25,322,744,23,,,,,,
Co1 Cr1 Fe1 Nb0.206 Ni1,FCC+Sec.,CAST,other,175,,8.2,,T,25,403,807,9,,,,,,
Co1 Cr1 Fe1 Nb0.309 Ni1,FCC+Sec.,CAST,other,175,,8.2,,T,25,479,879,4,,,,,,
Co1 Cr1 Fe1 Nb0.412 Ni1,FCC+Sec.,CAST,other,175,,8.2,,T,25,638,1004,1,,,,,,
Co1 Cr1 Fe1 Ni1,FCC,CAST,FCC,175,,8.2,,T,25,148,413,48,,,226,,,
Al0.25 Co1 Cr1 Fe1 Ni1,FCC,ANNEAL,FCC,,,7.7,110,,25,,,,,,213,,,
Al0.25 Co1 Cr1 Fe1 Ni1,FCC,ANNEAL,FCC,,,7.7,113,,25,,,,,,213,,,
Al0.375 Co1 Cr1 Fe1 Ni1,FCC,ANNEAL,FCC,,,7.5,131,,25,,,,,,207,,,
Al0.375 Co1 Cr1 Fe1 Ni1,FCC,ANNEAL,FCC,,,7.5,196,,25,,,,,,207,,,
Al0.5 Co1 Cr1 Fe1 Ni1,FCC+BCC,ANNEAL,other,,,7.3,159,,25,,,,,,,,,
Al0.5 Co1 Cr1 Fe1 Ni1,FCC+BCC,ANNEAL,other,,,7.3,209,,25,,,,,,,,,
Al0.75 Co1 Cr1 Fe1 Ni1,FCC+BCC,ANNEAL,other,,,7,388,,25,,,,,,,,,
Al0.75 Co1 Cr1 Fe1 Ni1,FCC+BCC,ANNEAL,other,,,7,280,,25,,,,,,,,,
Al0.875 Co1 Cr1 Fe1 Ni1,BCC,ANNEAL,BCC,,,6.9,538,,25,,,,,,188,,,
Al0.875 Co1 Cr1 Fe1 Ni1,FCC+BCC,ANNEAL,other,,,6.9,361,,25,,,,,,,,,
Al1 Co0.8 Cr0.8 Fe0.8 Ni0.8,BCC,ANNEAL,BCC,,,6.5,487,,25,,,,,,177,,,
Al1 Co0.8 Cr0.8 Fe0.8 Ni0.8,BCC,ANNEAL,BCC,,,6.5,499,,25,,,,,,177,,,
Al1 Co0.667 Cr0.667 Fe0.667 Ni0.667,BCC,ANNEAL,BCC,,,6.2,484,,25,,,,,,171,,,
Al1 Co0.667 Cr0.667 Fe0.667 Ni0.667,BCC,ANNEAL,BCC,,,6.2,517,,25,,,,,,171,,,
Al1 Co0.5 Cr0.5 Fe0.5 Ni0.5,BCC,ANNEAL,BCC,,,5.9,509,,25,,,,,,160,,,
Al1 Co0.5 Cr0.5 Fe0.5 Ni0.5,BCC,ANNEAL,BCC,,,5.9,512,,25,,,,,,160,,,
Al1 Co1 Cr1 Fe1 Ni1,BCC,ANNEAL,BCC,,,6.7,484,,25,,,,,,184,,,
Al1 Co1 Cr1 Fe1 Ni1,FCC+BCC,ANNEAL,other,,,6.7,433,,25,,,,,,,,,
Co1 Cr1 Fe1 Ni1,FCC,ANNEAL,FCC,,,8.2,116,,25,,,,,,226,,,
Co1 Cr1 Fe1 Ni1,FCC,ANNEAL,FCC,,,8.2,113,,25,,,,,,226,,,
Al0.5 Co1 Cr1 Fe1 Mo0.5 Ni1,FCC+Sec.,CAST,other,,,7.7,425,,25,,,,,,,,,
Al1 Co0.667 Cr0.667 Fe0.667 Mo0.333 Ni0.667,B2+Sec.,CAST,other,,,6.6,655,,25,,,,,,,,,
Al1 Co0.5 Cr0.5 Fe0.5 Mo0.25 Ni0.5,BCC+B2,CAST,other,,,6.3,605,,25,,,,,,,,,
Al1 Co1 Cr1 Fe1 Mo0.5 Ni1,B2+Sec.,CAST,other,,,7.1,715,,25,,,,,,,,,
Co1 Cr1 Fe1 Mo0.5 Ni1,FCC+Sec.,CAST,other,,,8.5,210,,25,,,,,,,,,
Al0.5 Co1 Cr1 Fe1 Ni1 Ti1,BCC+Laves,CAST,other,,,6.6,,C,25,,1600,,10,107,,,,
Al1 Co0.667 Cr0.667 Fe0.667 Ni0.667 Ti0.667,BCC+BCC,CAST,other,,,5.9,,C,25,,2110,,10,133,,,,
Al1 Co0.5 Cr0.5 Fe0.5 Ni0.5 Ti0.5,BCC+BCC,CAST,other,,,5.6,643,C,25,,1030,,5,94,,,,
Al1 Co1 Cr1 Fe1 Ni1 Ti1,BCC+Laves,CAST,other,0.15,,6.2,,C,25,,2280,,6,148,,,,
Co1 Cr1 Fe1 Ni1 Ti1,FCC,CAST,FCC,,,7.2,,C,25,,2020,,9,135,195,,,
Al0.133 Co1 Cr0.667 Fe0.667 Ni1 Ti0.667,FCC+Sec.,ANNEAL,other,,,7.2,717,,25,,,,,,,,,
Al0.133 Co1 Cr0.667 Fe0.667 Ni1 Ti0.333,FCC,ANNEAL,FCC,,,7.6,487,,25,,,,,,201,,,
Co1 Cr0.667 Fe0.667 Ni1 Ti0.667,FCC+Sec.,ANNEAL,other,,,7.4,654,,25,,,,,,,,,
Co1 Cr0.667 Fe0.667 Ni1 Ti0.333,FCC,ANNEAL,other,,,7.8,509,,25,,,,,,,,,
Al0.7 Co0.3 Cr1 Fe1 Ni1,FCC+BCC+B2,POWDER,other,,,6.8,624,C,25,2033,2635,8,,,,,,
Al0.875 Co1 Cr1 Fe1 Ni1,FCC+BCC,,other,,,6.9,,,25,,,,,,,,,
Al1 Co0.667 Cr0.667 Fe0.667 Ni0.667,BCC,CAST,BCC,,,6.2,402,,25,,,,,,171,,,
Al1 Co0.4 Cr0.4 Fe0.4 Ni0.4,BCC,CAST,BCC,,,5.6,487,,25,,,,,,152,,,
Al1 Co0.5 Cr0.5 Fe0.5 Ni0.5,BCC,CAST,BCC,,,5.9,432,,25,,,,,,160,,,
Al1 Co0.333 Cr0.333 Fe0.333 Ni0.333,BCC,CAST,BCC,,,5.3,506,,25,,,,,,145,,,
Al1 Co1 Cr1 Fe1 Ni1,BCC,CAST,BCC,,,6.7,395,,25,,,,,,184,,,
Al1 Cr1 Cu1 Fe1 Ni1,FCC+BCC,CAST,other,,,6.8,342,,25,,,,,,,,,
Co1 Cr1 Cu1 Fe1 Ni1,FCC,CAST,FCC,,,8.3,286,,25,,,,,,206,,,
Cr1 Cu1 Fe1 Mn1 Ni1,FCC+BCC,CAST,other,,,8.1,296,,25,,,,,,,,,
Cr1 Cu1 Fe1 Mo1 Ni1,FCC,CAST,FCC,,,8.7,263,,25,,,,,,236,,,
Al1 Co1 Cr1 Fe1 Ni1,BCC,CAST,BCC,,,6.7,,C,25,1251,2004,,33,,184,,,
Al1 C0.1 Co1 Cr1 Fe1 Ni1,BCC+Sec.,CAST,other,,,6.7,,C,25,957,2550,,11,213,,,,
Al1 C0.2 Co1 Cr1 Fe1 Ni1,BCC+Sec.,CAST,other,,,6.6,,C,25,906,2386,,9,151,,,,
Al1 C0.3 Co1 Cr1 Fe1 Ni1,BCC+Sec.,CAST,other,,,6.5,,C,25,867,2178,,8,137,,,,
Al1 C0.4 Co1 Cr1 Fe1 Ni1,BCC+Sec.,CAST,other,,,6.5,,C,25,1056,2375,,7,156,,,,
Al1 C0.5 Co1 Cr1 Fe1 Ni1,BCC+Sec.,CAST,other,,,6.4,,C,25,1060,2250,,6,181,,,,
Al0.667 C1 Co0.667 Cr0.667 Fe0.667 Ni0.667,BCC+Sec.,CAST,other,,,5.9,,C,25,1255,2083,,6,73,,,,
Al1 C1 Co1 Cr1 Fe1 Ni1,BCC+Sec.,CAST,other,,,6.2,,C,25,1251,2166,,7,75,,,,
Al1 Co1 Cr1 Fe1 Ni1,BCC,CAST,BCC,,,6.7,,C,25,1138,,,11,,184,,,
Al1 Co1 Cr1 Fe1 Mo0.1 Ni1,BCC,CAST,BCC,,,6.8,,C,25,1804,2280,,9,,188,,,
Al1 Co1 Cr1 Fe1 Mo0.2 Ni1,BCC+Sec.,CAST,other,,,6.9,,C,25,2456,2953,,3,,,,,
Al1 Co1 Cr1 Fe1 Mo0.3 Ni1,BCC+Sec.,CAST,other,,,7,,C,25,2649,3208,,3,,,,,
Al1 Co1 Cr1 Fe1 Mo0.4 Ni1,BCC+Sec.,CAST,other,,,7,,C,25,2670,3161,,3,,,,,
Al1 Co1 Cr1 Fe1 Mo0.5 Ni1,BCC+Sec.,CAST,other,,,7.1,,C,25,2757,3036,,3,,,,,
Al1 Co1 Cr1 Fe1 Ni1,BCC,CAST,BCC,,,6.7,,C,25,1051,,,,,184,,,
Al1 Co1 Cr1 Fe1 Nb0.1 Ni1,BCC,CAST,BCC,,,6.8,569,C,25,1641,3285,,17,,182,,,
Al1 Co1 Cr1 Fe1 Nb0.25 Ni1,BCC+Sec.,CAST,other,,,6.8,668,C,25,1959,3008,,11,,,,,
Al1 Co1 Cr1 Fe1 Nb0.5 Ni1,BCC+Sec.,CAST,other,,,7,747,C,25,2473,3170,,4,,,,,
Al1 Co1 Cr1 Fe1 Nb0.75 Ni1,BCC+Sec.,CAST,other,,,7,,,25,,,,,,,,,
Al1 Co1 Cr1 Fe1 Ni1,BCC,CAST,BCC,,,6.7,520,C,25,1373,3531,,25,,184,,,
Al0.8 Co1 Cr1 Cu1 Fe1 Ni1,FCC+BCC,CAST,other,,,7.3,270,,25,,,,,,,,,
Al1 Co0.5 Cr1 Fe1 Mo0.5 Ni1,BCC+Sec.,CAST,other,,,7,801,,25,,,,,,,,,
Al0.667 Co1 Cr0.667 Fe0.667 Mo0.333 Ni0.667,BCC+Sec.,CAST,other,,,7.2,741,,25,,,,,,,,,
Al0.5 Co1 Cr0.5 Fe0.5 Mo0.25 Ni0.5,FCC+BCC+Sec.,CAST,other,200,,7.3,586,,25,,,,,,,,,
Al1 Co1 Cr1 Fe1 Mo0.5 Ni1,BCC+Sec.,CAST,other,,,7.1,796,,25,,,,,,,,,
Al1 Co1 Cr1 Fe1 Mo0.5 Ni1,BCC+Sec.,CAST,other,,,7.1,755,,25,,,,,,,,,
Al1 Co1 Cr1 Fe0.6 Mo0.5 Ni1,BCC+Sec.,CAST,other,,,7.1,754,,25,,,,,,,,,
Al0.667 Co0.667 Cr0.667 Fe1 Mo0.333 Ni0.667,BCC+Sec.,CAST,other,,,7.2,635,,25,,,,,,,,,
Al0.5 Co0.5 Cr0.5 Fe1 Mo0.25 Ni0.5,BCC+Sec.,CAST,other,,,7.2,639,,25,,,,,,,,,
Al1 Co1 Cr1 Fe1 Mo0.5,B2+Sec.,CAST,other,,,6.8,857,,25,,,,,,,,,
Al1 Co1 Cr1 Fe1 Mo0.5 Ni1,B2+Sec.,CAST,other,,,7.1,730,,25,,,,,,,,,
Al1 Co1 Cr1 Fe1 Mo0.5 Ni0.5,B2+Sec.,CAST,other,,,7,708,,25,,,,,,,,,
Al0.667 Co0.667 Cr0.667 Fe0.667 Mo0.333 Ni1,FCC+B2+Sec.,CAST,other,,,7.2,586,,25,,,,,,,,,
Al0.5 Co0.5 Cr0.5 Fe0.5 Mo0.25 Ni1,FCC+B2+Sec.,CAST,other,,,7.3,395,,25,,,,,,,,,
Al1 Co1 Cr1 Fe1 Ni1,BCC,CAST,BCC,,,6.7,,C,25,1110,,,,,184,,,
Al1 Co1 Cr1 Fe1 Ni1 Si1,BCC+Sec.,CAST,other,,,5.7,,C,25,2411,2950,,1,,,,,
Al1 Co1 Cr1 Fe1 Ni1 Si0.2,BCC,CAST,BCC,,,6.5,,C,25,1265,2173,,14,,176,,,
Al1 Co1 Cr1 Fe1 Ni1 Si0.4,BCC,CAST,BCC,,,6.2,,C,25,1481,2444,,13,,169,,,
Al1 Co1 Cr1 Fe1 Ni1 Si0.6,BCC,CAST,BCC,,,6,,C,25,1834,2195,,3,,162,,,
Al1 Co1 Cr1 Fe1 Ni1 Si0.8,BCC+Sec.,CAST,other,,,5.8,,C,25,2179,2664,,2,,,,,
Al0.25 Co1 Cr1 Cu0.5 Fe1 Ni1 Ti0.5,FCC,CAST,FCC,,,7.4,,,25,,,,,,192,,,
Al0.25 Co1 Cr1 Cu0.75 Fe1 Ni1 Ti0.5,FCC,CAST,FCC,,,7.5,,C,25,750,1970,,39,103,189,,,
Al0.5 Co1 Cr1 Cu0.5 Fe1 Ni1 Ti0.5,FCC+BCC,CAST,other,,,7.1,,C,25,1580,2389,,17,161,,,,
Al0.75 Co1 Cr1 Cu0.25 Fe1 Ni1 Ti0.5,FCC+BCC,CAST,other,,,6.8,,C,25,1900,2697,,12,164,,,,
Co1 Cr1 Cu1 Fe1 Ni1 Ti0.5,FCC,CAST,FCC,,,7.8,,C,25,700,1650,,29,93,194,,,
Al1 Co1 Cr1 Fe1 Ni1 Ti1,BCC+BCC,CAST,other,,,6.2,,C,25,1860,2580,10.7,9,90,,,,
Al1 Co1 Cr1 Fe1 Ni1 Ti0.5,BCC+BCC,CAST,other,,,6.4,178,C,25,2260,3140,24.4,23,178,,,,
Al0.667 Co0.667 Cr0.667 Fe0.667 Ni0.667 Ti1,BCC+Sec.,CAST,other,,,6.1,,C,25,2220,2720,6.6,5,160,,,,
Al1 Co1 Cr1 Fe1 Ni1 Ti1 V1 Zr1,,CAST,other,,,6.3,780,,25,,,,,,,,,
Al1 Co1 Fe1 Ni1 Ti1 V1 Zr1,BCC,CAST,BCC,,,6.2,790,,25,,,,,,129,,,
Al1 Fe1 Ni1 Ti1 V1 Zr1,BCC,CAST,BCC,,,5.9,800,,25,,,,,,119,,,
Co1 Cr1 Cu1 Fe1 Ni1 Ti1 V1 Zr1,,CAST,other,,,7.1,680,,25,,,,,,,,,
Co1 Cr1 Fe1 Mo1 Ni1 Ti1 V1 Zr1,,CAST,other,,,7.3,850,,25,,,,,,,,,
Co1 Cu1 Fe1 Ni1 Ti1 V1 Zr1,,CAST,other,,,7.1,630,,25,,,,,,,,,
Co1 Fe1 Mo1 Ni1 Ti1 V1 Zr1,,CAST,other,,,7.3,790,,25,,,,,,,,,
Cu1 Fe1 Ni1 Ti1 V1 Zr1,,CAST,other,,,6.8,590,,25,,,,,,,,,
Fe1 Mo1 Ni1 Ti1 V1 Zr1,BCC+Sec.,CAST,other,,,7.1,740,,25,,,,,,,,,
Al0.1 Co1 Cr1 Fe1 Mn1 Ni1,FCC,CAST,FCC,,,7.9,180,,25,,,,,,216,,,
Al0.2 Co1 Cr1 Fe1 Mn1 Ni1,FCC,CAST,FCC,,,7.7,171,T,25,220,,56,,,212,,,
Al0.38 Co1 Cr1 Fe1 Mn1 Ni1,FCC,CAST,FCC,,,7.5,182,T,25,244,,45,,,205,,,
Al0.43 Co1 Cr1 Fe1 Mn1 Ni1,FCC+BCC,CAST,other,,,7.4,183,T,25,285,,35,,,,,,
Al0.49 Co1 Cr1 Fe1 Mn1 Ni1,FCC+BCC,CAST,other,,,7.4,220,T,25,331,,29,,,,,,
Al0.56 Co1 Cr1 Fe1 Mn1 Ni1,FCC+BCC,CAST,other,,,7.3,278,T,25,526,,16,,,,,,
Al0.62 Co1 Cr1 Fe1 Mn1 Ni1,FCC+BCC,CAST,other,,,7.2,405,T,25,833,,5,,,,,,
Al0.68 Co1 Cr1 Fe1 Mn1 Ni1,FCC+BCC,CAST,other,,,7.2,486,,25,,,,,,,,,
Al0.75 Co1 Cr1 Fe1 Mn1 Ni1,FCC+BCC,CAST,other,,,7.1,530,,25,,,,,,,,,
Al0.81 Co1 Cr1 Fe1 Mn1 Ni1,FCC+BCC,CAST,other,,,7,539,,25,,,,,,,,,
Al0.88 Co1 Cr1 Fe1 Mn1 Ni1,FCC+BCC,CAST,other,,,7,533,,25,,,,,,,,,
Al0.95 Co1 Cr1 Fe1 Mn1 Ni1,FCC+BCC,CAST,other,,,6.9,535,,25,,,,,,,,,
Al1 Co0.8 Cr0.8 Fe0.8 Mn0.8 Ni0.8,BCC,CAST,BCC,,,6.6,539,,25,,,,,,180,,,
Co1 Cr1 Fe1 Mn1 Ni1,FCC,CAST,FCC,,,8,176,T,25,208,,62,,,220,,,
Co1 Cr1 Fe1 Mn1 Ni1,FCC,CAST,FCC,300,,8,144,C,25,,,,,,220,,,
Co1 Cr1 Fe1 Mn1 Ni1,FCC,ANNEAL,FCC,350,,8,135,C,25,230,,,75,,220,,,
Co1 Cr1 Fe1 Mn1 Ni1 V0.25,FCC,CAST,FCC,120,,7.9,151,C,25,,,,,,215,,,
Co1 Cr1 Fe1 Mn1 Ni1 V0.25,FCC+Sec.,ANNEAL,other,130,,7.9,144,C,25,200,,,75,,,,,
Co1 Cr1 Fe1 Mn1 Ni1 V0.5,FCC,CAST,FCC,220,,7.8,186,C,25,,,,,,210,,,
Co1 Cr1 Fe1 Mn1 Ni1 V0.5,FCC,ANNEAL,FCC,250,,7.8,275,C,25,620,,,75,,210,,,
Co1 Cr1 Fe1 Mn1 Ni1 V0.75,FCC+Sec.,ANNEAL,other,500,,7.7,380,C,25,740,1325,,7.8,,,,,
Co1 Cr1 Fe1 Mn1 Ni1 V0.75,FCC+Sec.,CAST,other,500,,7.7,342,C,25,,,,,,,,,
Co1 Cr1 Fe1 Mn1 Ni1 V1,FCC+Sec.,ANNEAL,other,12,,7.7,636,C,25,1660,1845,,0.5,,,,,
Co1 Cr1 Fe1 Mn1 Ni1 V1,FCC+Sec.,CAST,other,,,7.7,650,C,25,,,,,,,,,
Al0.2 Cr0.667 Fe1 Mn0.667 Ni0.333,FCC+BCC,CAST,other,,,7.2,297,,25,,,,,,,,,
Al0.333 Cr0.667 Fe1 Mn0.667 Ni0.333,BCC,CAST,BCC,,,7,396,,25,,,,,,201,,,
Al1 Cr1 Fe1 Ni1,BCC+B2,CAST,other,,,6.3,472,C,25,1406,2927,,29,,,,,
Al1 Cr1 Fe1 Mo1 Ni1,B2+Sec.,CAST,other,,,7.2,905,,25,,,,,,,,,
Al1 Cr1 Fe1 Mo0.2 Ni1,BCC+B2,CAST,other,,,6.5,549,C,25,1487,3222,,29,,,,,
Al1 Cr1 Fe1 Mo0.5 Ni1,BCC+B2,CAST,other,,,6.8,622,C,25,1749,2644,,13,,,,,
Al1 Cr1 Fe1 Mo0.8 Ni1,B2+Sec.,CAST,other,,,7,854,C,25,1513,1513,,0,,,,,
Al0.3 Co1 Cr1 Cu1 Fe1,FCC,,FCC,,,7.7,180,,25,,,,,,194,,,
Al0.5 Co1 Cr1 Cu1 Fe1,FCC,,FCC,,,7.4,207,,25,,,,,,187,,,
Al0.8 Co1 Cr1 Cu1 Fe1,FCC+BCC,,other,,,7,271,,25,,,,,,,,,
Al1 Co0.769 Cr0.769 Cu0.769 Fe0.769,FCC+BCC,,other,,,6.5,476,,25,,,,,,,,,
Al1 Co0.667 Cr0.667 Cu0.667 Fe0.667,FCC+BCC,,other,,,6.3,510,,25,,,,,,,,,
Al1 Co0.556 Cr0.556 Cu0.556 Fe0.556,FCC+BCC,,other,,,6.1,557,,25,,,,,,,,,
Al1 Co0.5 Cr0.5 Cu0.5 Fe0.5,FCC+BCC,,other,,,5.9,567,,25,,,,,,,,,
Al1 Co0.435 Cr0.435 Cu0.435 Fe0.435,FCC+BCC,,other,,,5.7,603,,25,,,,,,,,,
Al1 Co0.4 Cr0.4 Cu0.4 Fe0.4,FCC+BCC,,other,,,5.6,624,,25,,,,,,,,,
Al1 Co0.357 Cr0.357 Cu0.357 Fe0.357,BCC,,BCC,,,5.5,657,,25,,,,,,139,,,
Al1 Co0.333 Cr0.333 Cu0.333 Fe0.333,BCC,,BCC,,,5.4,644,,25,,,,,,136,,,
Al1 Co1 Cr1 Cu1 Fe1,FCC+BCC,,other,,,6.8,407,,25,,,,,,,,,
Co1 Cr1 Cu1 Fe1,FCC,,FCC,,,8.2,134,,25,,,,,,208,,,
Co1 Cr1 Cu0.5 Fe1 Ni1,FCC,CAST,FCC,,,8.3,172,,25,,,,,,215,,,
Co1 Cr1 Cu1 Fe1 Ni1 Ti1,FCC,CAST,FCC,,,7.4,,C,25,1272,1272,2,0,,185,,,
Co1 Cr1 Cu1 Fe1 Ni1 Ti0.5,FCC,CAST,FCC,,,7.8,,C,25,700,1650,22,21.6,,194,,,
Co1 Cr1 Cu1 Fe1 Ni1 Ti0.8,FCC+Sec.,CAST,other,,,7.6,,C,25,1042,1848,3,2.11,,,,,
Al0.5 B0.2 Co1 Cr1 Cu1 Fe1 Ni1,,CAST,other,,,7.5,415,,25,,,,,,,,,
Al0.5 B0.6 Co1 Cr1 Cu1 Fe1 Ni1,,CAST,other,,,7.3,505,,25,,,,,,,,,
Al0.5 B1 Co1 Cr1 Cu1 Fe1 Ni1,,CAST,other,,,7.1,736,,25,,,,,,,,,
Al0.5 Co1 Cr1 Cu1 Fe1 Ni1,,CAST,other,,,7.6,300,,25,,,,,,,,,
Al0.5 Co1 Cr1 Cu1 Fe1 Ni1,FCC,CAST,FCC,,,7.6,225,,25,,,,,,189,,,
Al0.5 Co1 Cr1 Cu1 Fe1 Ni1 Ti1,FCC+BCC+Sec.,CAST,other,,,7,636,,25,,,,,,,,,
Al0.5 Co1 Cr1 Cu1 Fe1 Ni1 Ti0.2,FCC,CAST,FCC,,,7.5,272,,25,,,,,,185,,,
Al0.5 Co1 Cr1 Cu1 Fe1 Ni1 Ti0.4,FCC,CAST,FCC,,,7.3,321,,25,,,,,,182,,,
Al0.5 Co1 Cr1 Cu1 Fe1 Ni1 Ti0.6,FCC+BCC,CAST,other,,,7.2,458,,25,,,,,,,,,
Al0.5 Co1 Cr1 Cu1 Fe1 Ni1 Ti0.8,FCC+BCC+Sec.,CAST,other,,,7.1,590,,25,,,,,,,,,
Al0.417 Co0.833 Cr0.833 Cu0.833 Fe0.833 Ni0.833 Ti1,FCC+BCC+Sec.,CAST,other,,,6.9,646,,25,,,,,,,,,
Al0.357 Co0.714 Cr0.714 Cu0.714 Fe0.714 Ni0.714 Ti1,FCC+BCC+B2+Sec.,CAST,other,,,6.8,664,,25,,,,,,,,,
Al0.312 Co0.625 Cr0.625 Cu0.625 Fe0.625 Ni0.625 Ti1,FCC+BCC+B2+Sec.,CAST,other,,,6.7,657,,25,,,,,,,,,
Al0.278 Co0.556 Cr0.556 Cu0.556 Fe0.556 Ni0.556 Ti1,FCC+BCC+B2+Sec.,CAST,other,,,6.6,667,,25,,,,,,,,,
Al0.25 Co0.5 Cr0.5 Cu0.5 Fe0.5 Ni0.5 Ti1,FCC+BCC+B2+Sec.,CAST,other,,,6.5,696,,25,,,,,,,,,
Al0.5 Co1 Cr1 Cu1 Fe1 Ni1,FCC,CAST,FCC,,,7.6,215,,25,,,,,,189,,,
Al0.5 Co1 Cr1 Cu1 Fe1 Ni1 V0.2,FCC,CAST,FCC,,,7.6,204,,25,,,,,,186,,,
Al0.5 Co1 Cr1 Cu1 Fe1 Ni1 V0.4,FCC+BCC,CAST,other,,,7.5,231,,25,,,,,,,,,
Al0.5 Co1 Cr1 Cu1 Fe1 Ni1 V0.6,FCC+BCC+Sec.,CAST,other,,,7.5,328,,25,,,,,,,,,
Al0.5 Co1 Cr1 Cu1 Fe1 Ni1 V0.8,FCC+BCC+Sec.,CAST,other,,,7.4,447,,25,,,,,,,,,
Al0.5 Co1 Cr1 Cu1 Fe1 Ni1 V1,FCC+BCC+Sec.,CAST,other,,,7.4,639,,25,,,,,,,,,
Al0.417 Co0.833 Cr0.833 Cu0.833 Fe0.833 Ni0.833 V1,BCC,CAST,BCC,,,7.3,579,,25,,,,,,177,,,
Al0.357 Co0.714 Cr0.714 Cu0.714 Fe0.714 Ni0.714 V1,BCC,CAST,BCC,,,7.3,577,,25,,,,,,175,,,
Al0.312 Co0.625 Cr0.625 Cu0.625 Fe0.625 Ni0.625 V1,BCC,CAST,BCC,,,7.2,594,,25,,,,,,174,,,
Al0.278 Co0.556 Cr0.556 Cu0.556 Fe0.556 Ni0.556 V1,BCC,CAST,BCC,,,7.2,597,,25,,,,,,172,,,
Al0.25 Co0.5 Cr0.5 Cu0.5 Fe0.5 Ni0.5 V1,BCC,CAST,BCC,,,7.2,587,,25,,,,,,171,,,
Al1 Co1 Cr1 Cu1 Fe1 Ni1,FCC+BCC,CAST,other,,,7.1,472,,25,,,,,,,,,
Al1 Co1 Cu1 Fe1 Nd1 Ni1,Other,CAST,other,,,7,578,,25,,,,,,,,,
Al1 Co1 Cu1 Fe1 Ni1,FCC+BCC,CAST,other,,,7,536,,25,,,,,,,,,
Al1 Co1 Cu1 Fe1 Ni1 Si1,FCC+BCC,CAST,other,,,5.9,682,,25,,,,,,,,,
Al1 Co1 Cu1 Fe1 Ni1 Ti1,FCC+BCC,CAST,other,,,6.5,626,,25,,,,,,,,,
Al1 Co1 Cu1 Fe1 Ni1 Zr1,FCC+BCC+Sec.,CAST,other,,,6.9,472,,25,,,,,,,,,
Al1 Co1 Cr1 Cu1 Fe1 Mn1 Ni1,FCC+BCC+Sec.,CAST,other,,,7.1,,C,25,1005,,15,,,,,,
Al1 Co1 Cr1 Cu1 Fe1 Ni1,FCC+BCC,CAST,other,,,7.1,,C,25,1303,,24,,,,,,
Al1 Co1 Cr1 Cu1 Fe1 Ni1 Ti1,FCC+BCC+BCC,CAST,other,,,6.6,,C,25,1234,,9,,,,,,
Al1 Co1 Cr1 Cu1 Fe1 Ni1 V1,FCC+BCC,CAST,other,,,6.9,,C,25,1469,,16,,,,,,
Al1 Co1 Cr1 Cu1 Ni1 Ti1,BCC,,BCC,,,6.4,,C,25,,1495,,8,36,157,,,
Al1 Co1 Cr1 Cu1 Ni1 Ti1 Y1,Other,CAST,other,,,5.8,,C,25,,1192,,4,37,,,,
Al1 Co1 Cr1 Cu1 Ni1 Ti1 Y0.5,Other,CAST,other,,,6.1,,C,25,,1025,,3,36,,,,
Al1 Co1 Cr1 Cu1 Ni1 Ti1 Y0.8,Other,CAST,other,,,5.9,,C,25,,1325,,5,38,,,,
Co1 Cu1 Fe1 Ni1,FCC,CAST,FCC,,,8.6,,T,25,,480,,15,,187,,,
Co1 Cu1 Fe1 Ni1 Sn0.02,FCC,CAST,FCC,,,8.6,,T,25,,548,,17,,185,,,
Co1 Cu1 Fe1 Ni1 Sn0.04,FCC+Sec.,CAST,other,,,8.6,,T,25,,594,,18,,,,,
Co1 Cu1 Fe1 Ni1 Sn0.05,FCC+Sec.,CAST,other,,,8.6,,T,25,,615,,20,,,,,
Co1 Cu1 Fe1 Ni1 Sn0.07,FCC+Sec.,CAST,other,,,8.6,,T,25,,632,,19,,,,,
Co1 Cu1 Fe1 Ni1 Sn0.1,FCC+Sec.,CAST,other,,,8.6,,T,25,,602,,5,,,,,
Co1 Cu1 Fe1 Ni1 Sn0.2,FCC+Sec.,CAST,other,,,8.5,,T,25,,261,,2,,,,,
Co1 Cu1 Fe1 Ni1 Sn0.5,FCC+Sec.,CAST,other,,,8.3,,,25,,,,,,,,,
Co1 Cu1 Fe1 Mn1 Ni1,FCC,CAST,FCC,,,8.4,208,T,25,,478,,14,,189,,,
Co1 Cu1 Fe1 Mn1 Ni1 Sn0.03,FCC,CAST,FCC,,,8.4,192,T,25,,465,,18,,187,,,
Co1 Cu1 Fe1 Mn1 Ni1 Sn0.05,FCC+Sec.,CAST,other,,,8.4,205,T,25,,475,,12,,,,,
Co1 Cu1 Fe1 Mn1 Ni1 Sn0.08,FCC+Sec.,CAST,other,,,8.3,219,T,25,,425,,7,,,,,
Co1 Cu1 Fe1 Mn1 Ni1 Sn0.1,FCC+Sec.,CAST,other,,,8.3,253,T,25,,470,,6,,,,,
Co1 Cu1 Fe1 Mn1 Ni1 Sn0.2,FCC+Sec.,CAST,other,,,8.3,319,T,25,,368,,2,,,,,
Al1 Cr1 Cu1 Fe1 Ni1,FCC+BCC,ANNEAL,other,,,6.8,495,,25,,,,,,,,,
Al1 Cr1 Cu1 Fe1 Ni0.6,FCC+BCC,ANNEAL,other,,,6.6,496,,25,,,,,,,,,
Al1 Cr1 Cu1 Fe1 Ni0.8,FCC+BCC,ANNEAL,other,,,6.7,486,,25,,,,,,,,,
Al0.833 Cr0.833 Cu0.833 Fe0.833 Ni1,FCC+BCC,ANNEAL,other,,,6.8,407,,25,,,,,,,,,
Al0.714 Cr0.714 Cu0.714 Fe0.714 Ni1,FCC+BCC,ANNEAL,other,,,6.9,367,,25,,,,,,,,,
Co1 Cr1 Cu1 Fe1 Ni1,FCC,,FCC,,,8.3,286,C,25,230,888,51,,,206,,,
Al0.1 Cr0.5 Cu0.5 Fe0.5 Ni1,FCC,,FCC,,,8,,,25,,,,,,197,,,
Al0.2 Cr0.5 Cu0.5 Fe0.5 Ni1,FCC,,FCC,,,7.8,,,25,,,,,,190,,,
Al0.3 Cr0.5 Cu0.5 Fe0.5 Ni1,FCC,,FCC,,,7.5,,,25,,,,,,185,,,
Al0.4 Cr0.5 Cu0.5 Fe0.5 Ni1,FCC,,FCC,,,7.3,,,25,,,,,,179,,,
Al0.6 Cr0.5 Cu0.5 Fe0.5 Ni1,FCC+BCC,,other,,,6.9,,,25,,,,,,,,,
Al0.5 Cr0.5 Cu0.5 Fe0.5 Ni1,FCC+BCC,,other,,,7.1,,,25,,,,,,,,,
Al1 Cr1 Cu1 Fe1 Ni1 Ti1,BCC+BCC+Sec.,ANNEAL,other,,,6.3,,C,25,,1219,,,,,,,
Al1 Cu0.889 Fe0.667 Ni0.889 Ti1,FCC,CAST,FCC,,,5.9,516,C,25,980,1326,,7,145,131,,,
Al1 Cu0.889 Fe0.667 Ni0.889 Ti1,FCC,CAST,FCC,,,5.9,516,C,25,980,1326,,7,145,131,,,
Al1 Cu1 Fe1 Ni1 Ti1,FCC,CAST,FCC,,,6.1,516,C,25,1074,1617,,8,146,137,,,
Al1 Cu1 Ni1 Ti1,FCC,CAST,FCC,,,5.7,537,C,25,300,536,,0.85,108,122,,,
Al1 Cu0.062 Li0.062 Mg0.062 Zn0.062,FCC+Sec.,CAST,other,,,2.9,,C,25,488,879,17,,,,,,
Al1 Li0.062 Mg0.062 Sn0.062 Zn0.062,FCC+Sec.,CAST,other,,,3,,C,25,415,836,16,,,,,,
Al1 Cu0.2 Li0.5 Mg1 Zn0.5,Other,CAST,other,,,2.7,,,25,,,,,,,,,
Al1 Cu0.5 Li0.5 Mg1 Sn0.2,Other,CAST,other,,,3,,,25,,,,,,,,,
Al1 Li0.5 Mg1 Sn0.2 Zn0.5,FCC+Sec.,CAST,other,,,2.9,,C,25,546,546,,,,,,,
Al1 Li1 Mg1 Sn1 Zn1,FCC+HCP+Sec.,CAST,other,,,3.9,,C,25,600,615,1,,,,,,
Al0.667 Li0.667 Mg0.333 Sc0.667 Ti1,FCC+HCP,,other,,,2.7,591,,25,,,,,,,,,
Al0.214 Nb0.714 Ta0.571 Ti1 V0.143 Zr0.929,BCC,OTHER,BCC,180,,7.7,500,C,25,1965,2061,5,,,107,,,
Al0.214 Nb0.714 Ta0.571 Ti1 V0.143 Zr0.929,BCC,OTHER,BCC,,,7.7,,C,800,678,693,50,,,107,,,
Al0.214 Nb0.714 Ta0.571 Ti1 V0.143 Zr0.929,BCC,OTHER,BCC,,,7.7,,C,1000,166,189,50,,,107,,,
Al0.214 Nb0.714 Ta0.714 Ti1 Zr0.929,BCC,OTHER,BCC,200,,8.1,490,C,25,1965,2054,5,,,110,,,
Al0.214 Nb0.714 Ta0.714 Ti1 Zr0.929,BCC,OTHER,BCC,,,8.1,,C,800,362,397,50,,,110,,,
Al0.214 Nb0.714 Ta0.714 Ti1 Zr0.929,BCC,OTHER,BCC,,,8.1,,C,1000,236,247,50,,,110,,,
Al0.4 Hf0.6 Nb1 Ta1 Ti1 Zr1,BCC,OTHER,BCC,140,,9.1,500,C,25,1841,2269,10,,,107,,,
Al0.4 Hf0.6 Nb1 Ta1 Ti1 Zr1,BCC,OTHER,BCC,,,9.1,,C,800,796,834,50,,,107,,,
Al0.4 Hf0.6 Nb1 Ta1 Ti1 Zr1,BCC,OTHER,BCC,,,9.1,,C,1000,298,455,50,,,107,,,
Al0.333 Nb0.667 Ta0.533 Ti1 V0.133 Zr0.667,BCC,OTHER,BCC,100,,7.6,530,C,25,2035,2105,5,,,109,,,
Al0.333 Nb0.667 Ta0.533 Ti1 V0.133 Zr0.667,BCC,OTHER,BCC,,,7.6,,C,800,796,851,50,,,109,,,
Al0.333 Nb0.667 Ta0.533 Ti1 V0.133 Zr0.667,BCC,OTHER,BCC,,,7.6,,C,1000,220,225,50,,,109,,,
Al1 Mo0.5 Nb1 Ta0.5 Ti1 Zr1,BCC+B2,OTHER,other,75,,7.1,591,C,25,2000,2368,10,,,,,,
Al1 Mo0.5 Nb1 Ta0.5 Ti1 Zr1,BCC+B2,OTHER,other,,,7.1,,C,800,1597,1810,11,,,,,,
Al1 Mo0.5 Nb1 Ta0.5 Ti1 Zr1,BCC+B2,OTHER,other,,,7.1,,C,1000,745,772,50,,,,,,
Al1 Mo0.5 Nb1 Ta0.5 Ti1 Zr1,BCC+B2,OTHER,other,,,7.1,,C,1200,250,,50,,,,,,
Al0.667 Nb1 Ta0.333 Ti1 Zr0.333,BCC,OTHER,BCC,2000,,6.8,408,C,25,1280,1367,4,,,105,,,
Al0.667 Nb1 Ta0.333 Ti1 Zr0.333,BCC,OTHER,BCC,,,6.8,,C,800,728,1000,12,,,105,,,
Al0.667 Nb1 Ta0.333 Ti1 Zr0.333,BCC,OTHER,BCC,,,6.8,,C,1000,403,415,50,,,105,,,
Al0.3 Hf1 Nb1 Ta1 Ti1 Zr1,BCC,CAST,BCC,105,,9.5,353,C,25,1188,,50,,63,105,,,
Al0.5 Hf1 Nb1 Ta1 Ti1 Zr1,BCC,CAST,BCC,86,,9.3,396,C,25,1302,,46,,97,104,,,
Al0.75 Hf1 Nb1 Ta1 Ti1 Zr1,BCC,CAST,BCC,89,,9.1,427,C,25,1415,2050,30,,102,103,,,
Al1 Hf1 Nb1 Ta1 Ti1 Zr1,BCC+Sec.,CAST,other,92,,8.9,441,C,25,1489,1900,21,,103,,,,
Hf1 Nb1 Ta1 Ti1 Zr1,BCC,CAST,BCC,120,,9.9,295,C,25,1073,,50,,55,107,,,
Al0.25 Mo1 Nb1 Ti1 V1,BCC,CAST,BCC,,,7.1,460,C,25,1250,1500,13,,,161,,,
Al0.5 Mo1 Nb1 Ti1 V1,BCC,CAST,BCC,,,6.8,487,C,25,1625,1800,11,,,156,,,
Al0.75 Mo1 Nb1 Ti1 V1,BCC,CAST,BCC,,,6.6,517,C,25,1260,1300,8,,,151,,,
Al1 Mo1 Nb1 Ti1 V1,BCC,CAST,BCC,,,6.4,537,C,25,1375,1400,3,,,147,,,
Mo1 Nb1 Ti1 V1,BCC,CAST,BCC,,,7.3,441,C,25,1200,2050,26,,,167,,,
Al0.25 Nb1 Ta1 Ti1 V1,BCC,CAST,BCC,,,8.8,,C,25,1330,,,,,130,,,
Al0.5 Nb1 Ta1 Ti1 V1,BCC,CAST,BCC,,,8.5,,C,25,1014,,,,,127,,,
Al1 Nb1 Ta1 Ti1 V1,BCC,CAST,BCC,,,7.9,,C,25,993,,,,,122,,,
Nb1 Ta1 Ti1 V1,BCC,CAST,BCC,,,9.2,,C,25,1092,,,,,134,,,
Al1 Nb1 Ti1 V1,BCC,ANNEAL,BCC,350,,5.5,448,C,25,1020,1318,,5,,104,,,
Al1 Nb1 Ti1 V1,BCC,ANNEAL,BCC,,,5.5,,C,600,810,1050,,12,,104,,,
Al1 Nb1 Ti1 V1,BCC,ANNEAL,BCC,,,5.5,,C,800,685,,,50,,104,,,
Al1 Nb1 Ti1 V1,BCC,ANNEAL,BCC,,,5.5,,C,1000,158,,,50,,104,,,
Cr1 Mo0.5 Nb1 Ta0.5 Ti1 Zr1,BCC+BCC+Sec.,OTHER,other,,,8,540,C,25,1595,2046,5,,,,,,
Cr1 Mo0.5 Nb1 Ta0.5 Ti1 Zr1,BCC+BCC+Sec.,OTHER,other,,,8,,C,800,983,1100,5.5,,,,,,
Cr1 Mo0.5 Nb1 Ta0.5 Ti1 Zr1,BCC+BCC+Sec.,OTHER,other,,,8,,C,1000,546,630,50,,,,,,
Cr1 Mo0.5 Nb1 Ta0.5 Ti1 Zr1,BCC+BCC+Sec.,OTHER,other,,,8,,C,1200,170,190,50,,,,,,
Cr1 Nb1 Ti1 V1 Zr1,BCC+Sec.,OTHER,other,,,6.6,482,C,25,1298,,3,,,,,,
Cr1 Nb1 Ti1 V1 Zr1,BCC+Sec.,OTHER,other,,,6.6,,C,600,1230,,10,,,,,,
Cr1 Nb1 Ti1 V1 Zr1,BCC+Sec.,OTHER,other,,,6.6,,C,800,615,,50,,,,,,
Cr1 Nb1 Ti1 V1 Zr1,BCC+Sec.,OTHER,other,,,6.6,,C,1000,259,,50,,,,,,
Cr1 Nb1 Ti1 Zr1,BCC+Sec.,OTHER,other,,,6.6,418,C,25,1260,,6,,,,,,
Cr1 Nb1 Ti1 Zr1,BCC+Sec.,OTHER,other,,,6.6,,C,600,1035,,50,,,,,,
Cr1 Nb1 Ti1 Zr1,BCC+Sec.,OTHER,other,,,6.6,,C,800,300,,50,,,,,,
Cr1 Nb1 Ti1 Zr1,BCC+Sec.,OTHER,other,,,6.6,,C,1000,115,,50,,,,,,
Nb0.5 Ti0.5 V1 Zr0.5,BCC,OTHER,BCC,550,,6.4,304,C,25,918,,50,,,105,,,
Nb0.5 Ti0.5 V1 Zr0.5,BCC,OTHER,BCC,,,6.4,,C,600,571,,50,,,105,,,
Nb0.5 Ti0.5 V1 Zr0.5,BCC,OTHER,BCC,,,6.4,,C,800,240,,50,,,105,,,
Nb0.5 Ti0.5 V1 Zr0.5,BCC,OTHER,BCC,,,6.4,,C,1000,72,,50,,,105,,,
Nb1 Ti1 V1 Zr1,BCC,OTHER,BCC,550,,6.5,335,C,25,1105,,50,,,100,,,
Nb1 Ti1 V1 Zr1,BCC,OTHER,BCC,,,6.5,,C,600,834,,50,,,100,,,
Nb1 Ti1 V1 Zr1,BCC,OTHER,BCC,,,6.5,,C,800,187,,50,,,100,,,
Nb1 Ti1 V1 Zr1,BCC,OTHER,BCC,,,6.5,,C,1000,58,,50,,,100,,,
Hf0.5 Mo0.5 Nb1 Ti1 Zr1,BCC,CAST,BCC,,,7.9,,C,25,1176,1538,,,,115,,,
C0.1 Hf0.5 Mo0.5 Nb1 Ti1 Zr1,BCC+Sec.,CAST,other,,,7.8,,C,25,1183,2139,38,,,,,,
C0.3 Hf0.5 Mo0.5 Nb1 Ti1 Zr1,BCC+Sec.,CAST,other,,,7.7,,C,25,1201,1965,33,,,,,,
Hf1 Mo0.25 Nb1 Ta1 Ti1 Zr1,BCC,CAST,BCC,,,9.9,395,C,25,1112,,50,,96,115,,,
Hf1 Mo0.5 Nb1 Ta1 Ti1 Zr1,BCC,CAST,BCC,,,9.9,480,C,25,1317,,50,,102,123,,,
Hf1 Mo0.75 Nb1 Ta1 Ti1 Zr1,BCC,CAST,BCC,,,9.9,492,C,25,1373,,50,,109,130,,,
Hf1 Mo1 Nb1 Ta1 Ti1 Zr1,BCC,CAST,BCC,,,9.9,505,C,25,1512,1800,12,,115,137,,,
Hf1 Nb1 Ta1 Ti1 Zr1,BCC,CAST,BCC,,,9.9,335,C,25,1015,,50,,85,107,,,
Hf1 Mo1 Nb1 Ta1 Ti1 Zr1,BCC,CAST,BCC,,,9.9,505,C,25,1512,,12,,,137,,,
Hf1 Mo1 Nb1 Ta1 Ti1 Zr1,BCC,CAST,BCC,,,9.9,,C,800,1007,,23,,,137,,,
Hf1 Mo1 Nb1 Ta1 Ti1 Zr1,BCC,CAST,BCC,,,9.9,,C,1000,814,,30,,,137,,,
Hf1 Mo1 Nb1 Ta1 Ti1 Zr1,BCC,CAST,BCC,,,9.9,,C,1200,556,,30,,,137,,,
Hf1 Mo1 Ta1 Ti1 Zr1,BCC,CAST,BCC,,,10.2,542,C,25,1600,1743,4,,,143,,,
Hf1 Mo1 Ta1 Ti1 Zr1,BCC,CAST,BCC,,,10.2,,C,800,1045,1446,19,,,143,,,
Hf1 Mo1 Ta1 Ti1 Zr1,BCC,CAST,BCC,,,10.2,,C,1000,855,,30,,,143,,,
Hf1 Mo1 Ta1 Ti1 Zr1,BCC,CAST,BCC,,,10.2,,C,1200,404,,30,,,143,,,
Hf1 Mo1 Nb1 Ti1 Zr1,BCC,ANNEAL,BCC,,,8.7,,C,25,1575,1640,9,,,128,,,
Hf1 Mo1 Nb1 Ti1 Zr1,BCC,ANNEAL,BCC,,,8.7,,C,800,825,1095,50,,,128,,,
Hf1 Mo1 Nb1 Ti1 Zr1,BCC,ANNEAL,BCC,,,8.7,,C,1000,635,654,50,,,128,,,
Hf1 Mo1 Nb1 Ti1 Zr1,BCC,ANNEAL,BCC,,,8.7,,C,1200,187,194,50,,,128,,,
Hf1 Mo1 Nb1 Ti1 Zr1,BCC,CAST,BCC,,,8.7,,C,25,1719,1803,10,,,128,,,
Hf1 Nb1 Si0.5 Ti1 V1,BCC+Sec.,CAST,other,,,7.8,,C,800,875,,50,,,,,,
Hf1 Nb1 Si0.5 Ti1 V1,BCC+Sec.,CAST,other,,,7.8,,C,1000,240,,50,,,,,,
Hf1 Nb1 Si0.5 Ti1 V1,BCC+Sec.,CAST,other,,,7.8,490,C,25,1399,1608,11,,,,,,
Hf0.333 Nb0.333 Ta0.333 Ti1 Zr0.667,BCC,CAST,BCC,,,8.2,301,T,25,903,990,19,,,103,,,
Hf1 Nb1 Ta1 Ti1 Zr1,BCC,OTHER,BCC,,,9.9,,C,25,929,,50,,,107,,,
Hf1 Nb1 Ta1 Ti1 Zr1,BCC,OTHER,BCC,,,9.9,,C,400,790,,50,,,107,,,
Hf1 Nb1 Ta1 Ti1 Zr1,BCC,OTHER,BCC,,,9.9,,C,600,675,,50,,,107,,,
Hf1 Nb1 Ta1 Ti1 Zr1,BCC,OTHER,BCC,,,9.9,,C,800,535,,50,,,107,,,
Hf1 Nb1 Ta1 Ti1 Zr1,BCC,OTHER,BCC,,,9.9,,C,1000,295,,50,,,107,,,
Hf1 Nb1 Ta1 Ti1 Zr1,BCC,OTHER,BCC,,,9.9,,C,1200,92,,50,,,107,,,
Hf1 Nb1 Ti1 Zr1,BCC,CAST,BCC,,,8.4,,T,25,879,969,,14.9,,89,,,
Mo1 Nb1 Ta1 V1,BCC,ANNEAL,BCC,200,,10.7,504,C,25,1525,2400,21,,,186,,,
Mo1 Nb1 Ta1 V1 W1,BCC,CAST,BCC,80,,12.4,536,C,25,1246,1270,2,,,229,,,
Mo1 Nb1 Ta1 V1 W1,BCC,CAST,BCC,,,12.4,,C,600,862,,13,,,229,,,
Mo1 Nb1 Ta1 V1 W1,BCC,CAST,BCC,,,12.4,,C,800,846,,17,,,229,,,
Mo1 Nb1 Ta1 V1 W1,BCC,CAST,BCC,,,12.4,,C,1000,842,,19,,,229,,,
Mo1 Nb1 Ta1 V1 W1,BCC,CAST,BCC,,,12.4,,C,1200,735,,7.5,,,229,,,
Mo1 Nb1 Ta1 V1 W1,BCC,CAST,BCC,,,12.4,,C,1400,656,,40,,,229,,,
Mo1 Nb1 Ta1 V1 W1,BCC,CAST,BCC,,,12.4,,C,1600,477,,40,,,229,,,
Mo1 Nb1 Ta1 W1,BCC,CAST,BCC,200,,13.7,454,C,25,1058,1211,2,,,250,,,
Mo1 Nb1 Ta1 W1,BCC,CAST,BCC,,,13.7,,C,600,561,,40,,,250,,,
Mo1 Nb1 Ta1 W1,BCC,CAST,BCC,,,13.7,,C,800,552,,40,,,250,,,
Mo1 Nb1 Ta1 W1,BCC,CAST,BCC,,,13.7,,C,1000,548,,40,,,250,,,
Mo1 Nb1 Ta1 W1,BCC,CAST,BCC,,,13.7,,C,1200,506,,40,,,250,,,
Mo1 Nb1 Ta1 W1,BCC,CAST,BCC,,,13.7,,C,1400,421,,40,,,250,,,
Mo1 Nb1 Ta1 W1,BCC,CAST,BCC,,,13.7,,C,1600,405,,40,,,250,,,
Mo0.3 Nb1 Ti1 V1 Zr1,BCC,ANNEAL,BCC,,,6.7,,C,25,1289,,,42,,114,,,
Mo0.5 Nb1 Ti1 V1 Zr1,BCC,ANNEAL,BCC,,,6.8,,C,25,1473,,,32,,122,,,
Mo0.7 Nb1 Ti1 V1 Zr1,BCC,ANNEAL,BCC,,,6.9,,C,25,1706,,,32,,130,,,
Mo1 Nb0.769 Ti0.769 V0.769 Zr0.769,BCC,ANNEAL,BCC,,,7.3,,C,25,1496,,,30,,150,,,
Mo1 Nb0.667 Ti0.667 V0.667 Zr0.667,BCC,ANNEAL,BCC,,,7.4,,C,25,1603,,,20,,156,,,
Mo1 Nb0.588 Ti0.588 V0.588 Zr0.588,BCC,ANNEAL,BCC,,,7.5,,C,25,1645,,,15,,161,,,
Mo1 Nb0.5 Ti0.5 V0.5 Zr0.5,BCC,ANNEAL,BCC,,,7.6,,C,25,1765,,,12,,169,,,
Mo1 Nb1 Ti1 V1 Zr1,BCC,ANNEAL,BCC,,,7.1,,C,25,1779,,,32,,141,,,
Mo1 Nb1 Ti1 V0.3 Zr1,BCC,ANNEAL,BCC,,,7.2,,C,25,1455,,,25,,142,,,
Mo0.1 Nb1 Ti1 V0.3 Zr1,BCC,ANNEAL,BCC,,,6.6,,C,25,932,,,45,,102,,,
Mo0.3 Nb1 Ti1 V0.3 Zr1,BCC,ANNEAL,BCC,,,6.8,,C,25,1312,,,50,,112,,,
Mo0.5 Nb1 Ti1 V0.3 Zr1,BCC,ANNEAL,BCC,,,6.9,,C,25,1301,,,43,,122,,,
Mo0.7 Nb1 Ti1 V0.3 Zr1,BCC,ANNEAL,BCC,,,7.1,,C,25,1436,,,27,,130,,,
Mo1 Nb0.769 Ti0.769 V0.231 Zr0.769,BCC,ANNEAL,BCC,,,7.4,,C,25,1603,,,20,,153,,,
Mo1 Nb0.667 Ti0.667 V0.2 Zr0.667,BCC,ANNEAL,BCC,,,7.5,,C,25,1576,,,8,,159,,,
Nb1 Ti1 V0.3 Zr1,BCC,ANNEAL,BCC,,,6.5,,C,25,866,,,45,,96,,,
Nb1 Ti1 V1 Zr1,BCC,ANNEAL,BCC,,,6.5,,C,25,1104,,,50,,100,,,
Mo1 Nb1 Ti1 V0.25 Zr1,BCC,CAST,BCC,,,7.3,,C,25,1776,3893,30,,,142,,,
Mo1 Nb1 Ti1 V0.5 Zr1,BCC,CAST,BCC,,,7.2,,C,25,1647,3307,28,,,142,,,
Mo1 Nb1 Ti1 V0.75 Zr1,BCC,CAST,BCC,,,7.2,,C,25,1708,3929,29,,,141,,,
Mo1 Nb1 Ti1 V1 Zr1,BCC,CAST,BCC,,,7.1,,C,25,1786,3828,26,,,141,,,
Mo0.667 Nb0.667 Ti0.667 V1 Zr0.667,BCC,CAST,BCC,,,7.1,,C,25,1735,3300,20,,,140,,,
Mo0.5 Nb0.5 Ti0.5 V1 Zr0.5,BCC,CAST,BCC,,,7,,C,25,1538,3176,23,,,139,,,
Mo0.333 Nb0.333 Ti0.333 V1 Zr0.333,BCC,CAST,BCC,,,6.9,,C,25,1418,2508,24,,,138,,,
Mo1 Nb1 Ti1 Zr1,BCC,CAST,BCC,,,7.3,,C,25,1592,3450,34,,,143,,,
Co1 Fe1 Mo0.2 Ni1 V1,FCC+Sec.,CAST,other,,,8,267,,25,,,,,,,,,
Co1 Fe1 Mo0.4 Ni1 V1,FCC+Sec.,CAST,other,,,8.1,402,,25,,,,,,,,,
Co1 Fe1 Mo0.6 Ni1 V1,FCC+Sec.,CAST,other,,,8.2,557,,25,,,,,,,,,
Co1 Fe1 Mo0.8 Ni1 V1,FCC+Sec.,CAST,other,,,8.3,606,,25,,,,,,,,,
Co0.833 Fe0.833 Mo0.833 Ni1 V0.833,FCC+Sec.,CAST,other,,,8.4,602,,25,,,,,,,,,
Co0.714 Fe0.714 Mo0.714 Ni1 V0.714,FCC+Sec.,CAST,other,,,8.5,538,,25,,,,,,,,,
Co0.625 Fe0.625 Mo0.625 Ni1 V0.625,FCC+Sec.,CAST,other,,,8.5,520,,25,,,,,,,,,
Co0.556 Fe0.556 Mo0.556 Ni1 V0.556,FCC+Sec.,CAST,other,,,8.5,510,,25,,,,,,,,,
Co0.5 Fe0.5 Mo0.5 Ni1 V0.5,FCC+Sec.,CAST,other,,,8.5,382,,25,,,,,,,,,
Co1 Fe1 Mo1 Ni1 V1,FCC+Sec.,CAST,other,,,8.4,625,,25,,,,,,,,,
Co1 Fe1 Ni1 V1,FCC,CAST,FCC,,,7.8,238,,25,,,,,,184,,,
Al0.125 Co1 Cr1 Cu1 Fe1 Mn1 Ni1 Ti1 V1,FCC+BCC,CAST,other,,,7.2,,C,25,1862,2431,1,,164,,,,
Al0.25 Co1 Cr1 Cu1 Fe1 Mn1 Ni1 Ti1 V1,BCC,CAST,BCC,,,7.1,,C,25,1465,2016,2,,190,174,,,
Al0.667 Co1 Cr1 Cu1 Fe1 Mn1 Ni1 Ti1 V1,BCC+Sec.,CAST,other,,,6.8,,C,25,1461,1461,1,,163,,,,
Co1 Cr1 Cu1 Fe1 Mn1 Ni1 Ti1 V1,FCC+BCC+Sec.,CAST,other,,,7.3,,C,25,1312,1312,1,,74,,,,
Cu1 Mn1 Ni1 Zn0.333,FCC,CAST,FCC,,,8.3,147,C,25,215,,60,,,167,,,
Cu1 Mn1 Ni1 Zn0.25,FCC,CAST,FCC,,,8.3,109,C,25,140,,65,,,169,,,
Al0.111 Cu1 Mn1 Ni1,FCC+Sec.,CAST,other,,,8.1,241,C,25,515,,40,,,,,,
Cu1 Mn1 Ni1 Sn0.111,FCC+Sec.,CAST,other,,,8.3,318,C,25,630,,20,,,,,,
Al0.053 Cu1 Mn1 Ni1,FCC,CAST,FCC,,,8.3,166,C,25,330,,45,,,173,,,
Cu1 Mn1 Ni1 Sn0.053,FCC+Sec.,CAST,other,,,8.4,205,C,25,380,,63,,,,,,
Al0.5 Co1 Cr1 Cu1 Fe1 Ni1,FCC,CAST,FCC,,,7.6,,C,1000,150,,,,,189,,,
Al0.5 Co1 Cr1 Cu1 Fe1 Ni1,FCC,CAST,FCC,,,7.6,,C,25,388,,,,,189,,,
Al0.5 Co1 Cr1 Cu1 Fe1 Ni1,FCC,CAST,FCC,,,7.6,,C,300,411,,,,,189,,,
Al0.5 Co1 Cr1 Cu1 Fe1 Ni1,FCC,CAST,FCC,,,7.6,,C,500,421,,,,,189,,,
Al0.5 Co1 Cr1 Cu1 Fe1 Ni1,FCC,CAST,FCC,,,7.6,,C,700,426,,,,,189,,,
Al0.5 Co1 Cr1 Cu1 Fe1 Ni1,FCC,CAST,FCC,,,7.6,,C,900,230,,,,,189,,,
Al0.5 Co1 Cr1 Cu1 Fe1 Ni1,FCC,CAST,FCC,,,7.6,,C,1100,80,,,,,189,,,
Al1 Co0.5 Cr0.5 Cu0.5 Fe0.5 Ni0.5,BCC,CAST,BCC,,,6.3,,C,1000,116,,,,,156,,,
Al1 Co0.5 Cr0.5 Cu0.5 Fe0.5 Ni0.5,BCC,CAST,BCC,,,6.3,,C,1100,79,,,,,156,,,
Al1 Co0.5 Cr0.5 Cu0.5 Fe0.5 Ni0.5,BCC,CAST,BCC,,,6.3,,C,25,1620,,,,,156,,,
Al1 Co0.5 Cr0.5 Cu0.5 Fe0.5 Ni0.5,BCC,CAST,BCC,,,6.3,,C,600,805,,,,,156,,,
Al1 Co0.5 Cr0.5 Cu0.5 Fe0.5 Ni0.5,BCC,CAST,BCC,,,6.3,,C,500,1120,,,,,156,,,
Al1 Co0.5 Cr0.5 Cu0.5 Fe0.5 Ni0.5,BCC,CAST,BCC,,,6.3,,C,700,567,,,,,156,,,
Al1 Co0.5 Cr0.5 Cu0.5 Fe0.5 Ni0.5,BCC,CAST,BCC,,,6.3,,C,900,214,,,,,156,,,
Al1 Co0.5 Cr0.5 Cu0.5 Fe0.5 Ni0.5,BCC,CAST,BCC,,,6.3,,C,800,302,,,,,156,,,
Al1 Co1 Cr1 Cu1 Fe1 Ni1,FCC+BCC,CAST,other,,,7.1,,C,1000,47,,,,,,,,
Al1 Co1 Cr1 Cu1 Fe1 Ni1,FCC+BCC,CAST,other,,,7.1,,C,25,948,,,,,,,,
Al1 Co1 Cr1 Cu1 Fe1 Ni1,FCC+BCC,CAST,other,,,7.1,,C,600,561,,,,,,,,
Al1 Co1 Cr1 Cu1 Fe1 Ni1,FCC+BCC,CAST,other,,,7.1,,C,700,307,,,,,,,,
Al1 Co1 Cr1 Cu1 Fe1 Ni1,FCC+BCC,CAST,other,,,7.1,,C,800,172,,,,,,,,
Al1 Co1 Cr1 Cu1 Fe1 Ni1,FCC+BCC,CAST,other,,,7.1,,C,900,98,,,,,,,,
Al1 Cr1 Mo1 Nb1 Ti1,BCC,CAST,BCC,,,6.6,,C,25,,,,,,170,92,,
Al1 Cr1 Mo1 Nb1 Ti1,BCC,CAST,BCC,,,6.6,,C,400,1080,1100,2,,,170,92,,
Al1 Cr1 Mo1 Nb1 Ti1,BCC,CAST,BCC,,,6.6,,C,600,1060,1170,3,,,170,92,,
Al1 Cr1 Mo1 Nb1 Ti1,BCC,CAST,BCC,,,6.6,,C,800,860,1000,2,,,170,92,,
Al1 Cr1 Mo1 Nb1 Ti1,BCC,CAST,BCC,,,6.6,,C,1000,594,630,15,,,170,92,,
Al1 Cr1 Mo1 Nb1 Ti1,BCC,CAST,BCC,,,6.6,,C,1200,105,116,24,,,170,92,,
Al1 Cr1 Mo1 Nb1 Ti1,BCC,ANNEAL,BCC,,,6.6,,C,600,930,,,,,170,92,,
Al1 Cr1 Mo1 Nb1 Ti1,BCC,ANNEAL,BCC,,,6.6,,C,800,875,,,,,170,,,
Al1 Cr1 Mo1 Nb1 Ti1,BCC,ANNEAL,BCC,,,6.6,,C,1000,550,,,,,170,,,
Al1 Cr1 Mo1 Nb1 Ti1,BCC,ANNEAL,BCC,,,6.6,,C,1200,150,,,,,170,,,
Al1 Cr1 Mo1 Ti1,BCC,ANNEAL,BCC,,,6,,C,400,1070,,,,,189,,,
Al1 Cr1 Mo1 Ti1,BCC,ANNEAL,BCC,,,6,,C,600,1020,,,,,189,,,
Al1 Cr1 Mo1 Ti1,BCC,ANNEAL,BCC,,,6,,C,800,875,,,,,189,,,
Al1 Cr1 Mo1 Ti1,BCC,ANNEAL,BCC,,,6,,C,1000,375,,,,,189,,,
Al1 Cr1 Mo1 Ti1,BCC,ANNEAL,BCC,,,6,,C,1200,100,,,,,189,,,
Al1 Mo1 Nb1 Ti1,BCC,ANNEAL,BCC,,,6.5,,C,600,520,,,,,151,,,
Al1 Mo1 Nb1 Ti1,BCC,ANNEAL,BCC,,,6.5,,C,800,500,,,,,151,,,
Al1 Mo1 Nb1 Ti1,BCC,ANNEAL,BCC,,,6.5,,C,1000,540,,,,,151,,,
Al1 Mo1 Nb1 Ti1,BCC,ANNEAL,BCC,,,6.5,,C,1200,200,,,,,151,,,
Al1 Nb1 Ti1 V1,B2,ANNEAL,other,,,5.5,,C,600,780,1005,,,,,,,
Al1 Nb1 Ti1 V1,B2,ANNEAL,other,,,5.5,,C,800,560,700,,,,,,,
Al1 Nb1 Ti1 V1,B2,ANNEAL,other,,,5.5,,C,25,1000,1280,,,,,,,
Al1 Nb1 Ti1 V1 Zr1,B2+Laves+Sec.,ANNEAL,other,,,5.8,,C,600,1155,1385,,,,,,,
Al1 Nb1 Ti1 V1 Zr1,B2+Laves+Sec.,ANNEAL,other,,,5.8,,C,800,550,600,,,,,,,
Al1 Nb1 Ti1 V1 Zr1,B2+Laves+Sec.,ANNEAL,other,,,5.8,,C,25,1500,1675,,,,,,,
Al1 Nb1 Ti1 V1 Zr0.1,B2+Sec.,ANNEAL,other,,,5.5,,C,600,975,1085,,,,,,,
Al1 Nb1 Ti1 V1 Zr0.1,B2+Sec.,ANNEAL,other,,,5.5,,C,800,865,920,,,,,,,
Al1 Nb1 Ti1 V1 Zr0.1,B2+Sec.,ANNEAL,other,,,5.5,,C,25,1290,1395,,,,,,,
Al1 Nb1 Ti1 V1 Zr0.25,B2+Sec.,ANNEAL,other,,,5.6,,C,600,1065,1260,,,,,,,
Al1 Nb1 Ti1 V1 Zr0.25,B2+Sec.,ANNEAL,other,,,5.6,,C,800,855,865,,,,,,,
Al1 Nb1 Ti1 V1 Zr0.25,B2+Sec.,ANNEAL,other,,,5.6,,C,25,1360,1480,,,,,,,
Al1 Nb1 Ti1 V1 Zr0.5,B2+Laves+Sec.,ANNEAL,other,,,5.6,,C,600,1135,1425,,,,,,,
Al1 Nb1 Ti1 V1 Zr0.5,B2+Laves+Sec.,ANNEAL,other,,,5.6,,C,800,675,740,,,,,,,
Al1 Nb1 Ti1 V1 Zr0.5,B2+Laves+Sec.,ANNEAL,other,,,5.6,,C,25,1485,,,,,,,,
Al0.667 Nb0.667 Ti0.667 V0.667 Zr1,B2+Laves+Sec.,ANNEAL,other,,,5.8,,C,600,1195,1195,,,,,,,
Al0.667 Nb0.667 Ti0.667 V0.667 Zr1,B2+Laves+Sec.,ANNEAL,other,,,5.8,,C,800,180,395,,,,,,,
Al0.667 Nb0.667 Ti0.667 V0.667 Zr1,B2+Laves+Sec.,ANNEAL,other,,,5.8,,C,25,1535,1550,,,,,,,
Co1 Cr1 Mo1 Nb1,BCC+Laves,CAST,other,,,8.8,,C,25,,1419.6,,,,,,,
Co1 Cr1 Mo1 Nb1 Ti1,BCC+Laves,CAST,other,,,7.8,,C,25,,1096.8,,,,,,,
Co1 Cr1 Mo1 Nb1 Ti0.2,BCC+Laves,CAST,other,,,8.5,,C,25,,1905.6,,,,,,,
Co1 Cr1 Mo1 Nb1 Ti0.4,BCC,CAST,BCC,,,8.3,,C,25,,1771.3,,,,212,,,
Co1 Cr1 Mo1 Nb1 Ti0.5,BCC+Laves,CAST,other,,,8.2,,C,25,,1609.2,,,,,,,
Cr1 Hf1 Nb1 Ti1 Zr1,BCC+Laves,ANNEAL,other,,,8.2,,C,25,1457,1908,,,,,,,
Cr1 Hf1 Nb1 Ti1 Zr1,BCC+Laves,ANNEAL,other,,,8.2,,C,25,1420,1885,4.2,,,,,,
Cr1 Hf1 Nb1 Ti1 Zr1,BCC+Laves,ANNEAL,other,,,8.2,,C,25,1328,1884,,,,,,,
Cr1 Hf1 Nb1 Ti1 Zr1,BCC+Laves,ANNEAL,other,,,8.2,,C,25,1322,1726,,,,,,,
Cr1 Hf1 Nb1 Ti1 Zr1,BCC+Laves,CAST,other,,,8.2,,C,25,1375,2130,3,,,,,,
Hf1 Nb1 Ti1 V1 Zr1,BCC+Laves,ANNEAL,other,,,8.1,,C,25,1157,1468,,,,,,,
Hf1 Nb1 Ti1 V1 Zr1,BCC,ANNEAL,BCC,,,8.1,,C,25,1253,1393,,,,95,,,
Hf1 Nb1 Ti1 V1 Zr1,BCC,ANNEAL,BCC,,,8.1,,C,25,1140,1463,,,,95,,,
Hf1 Nb1 Ti1 V1 Zr1,BCC,ANNEAL,BCC,,,8.1,,C,25,1120,1376,30,,,95,,,
Hf1 Nb1 Ti1 V1 Zr1,BCC+Laves,CAST,other,,,8.1,,C,25,1170,1463,29.6,,,,,,
Cr1 Ta1 Ti0.17 V1 W1,BCC+Laves,POWDER,other,,,12.6,715,C,25,2034,,1.5,,,,,,
Cr1 Ta1 Ti0.17 V1 W1,BCC+Laves,POWDER,other,,,12.6,,C,1200,750,,1.5,,,,,,
Cr1 Ta1 Ti0.3 V1 W1,BCC+Laves,POWDER,other,,,12.3,780,C,25,2050,,1.5,,,,,,
Cr1 Ta1 Ti0.3 V1 W1,BCC+Laves,POWDER,other,,,12.3,,C,1200,586,,1.5,,,,,,
Cr1 Ta1 V1 W1,BCC+Laves,POWDER,other,,,13,715,C,25,2327,,1.5,,,,,,
Cr1 Ta1 V1 W1,BCC+Laves,POWDER,other,,,13,,C,1200,979,,1.5,,,,,,
Hf0.26 Nb1 Ta1 Ti0.578 Zr0.416,BCC,CAST,BCC,,,10.4,,C,60,795,,,,,122,,,
Hf0.26 Nb1 Ta1 Ti0.578 Zr0.416,BCC,CAST,BCC,,,10.4,,C,100,765,,,,,122,,,
Hf0.26 Nb1 Ta1 Ti0.578 Zr0.416,BCC,CAST,BCC,,,10.4,,C,200,650,,,,,122,,,
Hf0.26 Nb1 Ta1 Ti0.578 Zr0.416,BCC,CAST,BCC,,,10.4,,C,300,590,,,,,122,,,
Hf0.26 Nb1 Ta1 Ti0.578 Zr0.416,BCC,CAST,BCC,,,10.4,,C,25,845,,,,,122,,,
Hf0.5 Mo0.5 Nb1 Si0.1 Ti1 Zr1,BCC+Sec.,CAST,other,,,7.7,442,C,25,1350,2150,,28,,,,,
Hf0.5 Mo0.5 Nb1 Si0.3 Ti1 Zr1,BCC+Sec.,CAST,other,,,7.5,494,C,25,1370,1950,,23,,,,,
Hf0.5 Mo0.5 Nb1 Si0.5 Ti1 Zr1,BCC+Sec.,CAST,other,,,7.2,524,C,25,1600,1900,,23,,,,,
Hf0.5 Mo0.5 Nb1 Si0.7 Ti1 Zr1,BCC+Sec.,CAST,other,,,7,580,C,25,1550,1900,,12,,,,,
Hf0.5 Mo0.5 Nb1 Si0.9 Ti1 Zr1,BCC+Sec.,CAST,other,,,6.8,640,C,25,1650,2000,,9,,,,,
Hf0.5 Mo0.5 Nb1 Ti1 Zr1,BCC+Sec.,CAST,other,,,7.9,400,C,25,1150,1500,,25,,,,,
Hf0.5 Nb0.667 Ta0.333 Ti1 Zr0.833,BCC,WROUGHT,BCC,,,8.4,,C,-268.8,2250,,,,,100,,,
Hf0.5 Nb0.667 Ta0.333 Ti1 Zr0.833,BCC,WROUGHT,BCC,,,8.4,,C,-268.8,2210,,,,,100,,,
Hf0.5 Nb0.667 Ta0.333 Ti1 Zr0.833,BCC,WROUGHT,BCC,,,8.4,,C,-196,1880,,,,,100,,,
Hf0.5 Nb0.667 Ta0.333 Ti1 Zr0.833,BCC,WROUGHT,BCC,,,8.4,,C,-196,1750,,,,,100,,,
Hf0.5 Nb0.667 Ta0.333 Ti1 Zr0.833,BCC,WROUGHT,BCC,,,8.4,,C,-153,1640,,,,,100,,,
Hf0.5 Nb0.667 Ta0.333 Ti1 Zr0.833,BCC,WROUGHT,BCC,,,8.4,,C,-153,1550,,,,,100,,,
Hf0.5 Nb0.667 Ta0.333 Ti1 Zr0.833,BCC,WROUGHT,BCC,,,8.4,,C,-103,1380,,,,,100,,,
Hf0.5 Nb0.667 Ta0.333 Ti1 Zr0.833,BCC,WROUGHT,BCC,,,8.4,,C,-103,1370,,,,,100,,,
Hf0.5 Nb0.667 Ta0.333 Ti1 Zr0.833,BCC,WROUGHT,BCC,,,8.4,,C,-43,1200,,,,,100,,,
Hf0.5 Nb0.667 Ta0.333 Ti1 Zr0.833,BCC,WROUGHT,BCC,,,8.4,,C,-43,1180,,,,,100,,,
Hf0.5 Nb0.667 Ta0.333 Ti1 Zr0.833,BCC,WROUGHT,BCC,,,8.4,,C,72,1040,,,,,100,,,
Hf0.5 Nb0.667 Ta0.333 Ti1 Zr0.833,BCC,WROUGHT,BCC,,,8.4,,C,72,1020,,,,,100,,,
Hf0.5 Nb0.667 Ta0.333 Ti1 Zr0.833,BCC,WROUGHT,BCC,,,8.4,,C,25,1150,,,,,100,,,
Hf0.5 Nb0.667 Ta0.333 Ti1 Zr0.833,BCC,WROUGHT,BCC,,,8.4,,C,25,1100,,,,,100,,,
Hf0.5 Nb0.667 Ta0.333 Ti1 Zr0.833,BCC,WROUGHT,BCC,,,8.4,,C,-268.8,2390,,,,,100,,,
Hf0.5 Nb0.667 Ta0.333 Ti1 Zr0.833,BCC,WROUGHT,BCC,,,8.4,,C,-196,1920,,,,,100,,,
Hf0.5 Nb0.667 Ta0.333 Ti1 Zr0.833,BCC,WROUGHT,BCC,,,8.4,,C,-153,1370,,,,,100,,,
Hf0.5 Nb0.667 Ta0.333 Ti1 Zr0.833,BCC,WROUGHT,BCC,,,8.4,,C,-103,1250,,,,,100,,,
Hf0.5 Nb0.667 Ta0.333 Ti1 Zr0.833,BCC,WROUGHT,BCC,,,8.4,,C,-43,1020,,,,,100,,,
Hf0.5 Nb0.667 Ta0.333 Ti1 Zr0.833,BCC,WROUGHT,BCC,,,8.4,,C,72,640,,,,,100,,,
Hf0.5 Nb0.667 Ta0.333 Ti1 Zr0.833,BCC,WROUGHT,BCC,,,8.4,,C,25,890,,,,,100,,,
Hf1 Mo0.5 Nb1 Si0.3 Ti1 V0.5,BCC+Sec.,CAST,other,,,8.5,,C,1000,398,430,,,,,,,
Hf1 Mo0.5 Nb1 Si0.3 Ti1 V0.5,BCC+Sec.,CAST,other,,,8.5,,C,25,1617,2016,,,,,,,
Hf1 Mo0.5 Nb1 Si0.3 Ti1 V0.5,BCC+Sec.,CAST,other,,,8.5,,C,1200,166,187,,,,,,,
Hf1 Mo0.5 Nb1 Si0.5 Ti1 V0.5,BCC+Sec.,CAST,other,,,8.2,,C,1000,614,696,,,,,,,
Hf1 Mo0.5 Nb1 Si0.5 Ti1 V0.5,BCC+Sec.,CAST,other,,,8.2,,C,25,1787,2052,,,,,,,
Hf1 Mo0.5 Nb1 Si0.5 Ti1 V0.5,BCC+Sec.,CAST,other,,,8.2,,C,1200,188,219,,,,,,,
Hf1 Mo0.5 Nb1 Si0.7 Ti1 V0.5,BCC+Sec.,CAST,other,,,7.9,,C,1000,673,741,,,,,,,
Hf1 Mo0.5 Nb1 Si0.7 Ti1 V0.5,BCC+Sec.,CAST,other,,,7.9,,C,25,2134,2242,,,,,,,
Hf1 Mo0.5 Nb1 Si0.7 Ti1 V0.5,BCC+Sec.,CAST,other,,,7.9,,C,1200,235,268,,,,,,,
Hf1 Mo0.5 Nb1 Ti1 V0.5,BCC,CAST,BCC,,,9,,C,1000,368,394,,,,126,,,
Hf1 Mo0.5 Nb1 Ti1 V0.5,BCC,CAST,BCC,,,9,,C,1200,60,,,,,126,,,
Hf1 Mo0.5 Nb1 Ti1 V0.5,BCC,CAST,BCC,,,9,,C,25,1260,,,,,126,,,
Hf0.787 Nb0.142 Ta0.142 Ti1 Zr0.787,BCC,WROUGHT,BCC,,,8.5,,T,25,540,995,,,,92,,,
Al0.25 Nb1 Ta1 Ti1 Zr1,BCC+B2,OTHER,other,,,8.6,,C,1000,366,408,,,,,,,
Al0.25 Nb1 Ta1 Ti1 Zr1,BCC+B2,OTHER,other,,,8.6,,C,25,1745,1830,,,,,,,
Al0.5 Mo0.5 Nb1 Ta0.5 Ti1 Zr1,BCC+B2,OTHER,other,,,7.6,,C,1000,579,646,,,,,,,
Al0.5 Mo0.5 Nb1 Ta0.5 Ti1 Zr1,BCC+B2,OTHER,other,,,7.6,,C,25,2350,2460,,,,,,,
Al1 Mo0.5 Nb1 Ta0.5 Ti1 Zr1,BCC+B2,OTHER,other,,,7.1,,C,25,2197,2370,,,,,,,
Al1 Mo0.5 Nb1 Ta0.5 Ti1 Zr0.5,B2,OTHER,other,,,7.2,,C,1000,935,1019,,,,,,,
Al1 Mo0.5 Nb1 Ta0.5 Ti1 Zr0.5,B2,OTHER,other,,,7.2,,C,25,,1320,,,,,,,
Al1 Nb1 Ta0.5 Ti1 Zr0.5,B2,OTHER,other,,,6.9,,C,1000,535,542,,,,,,,
Al1 Nb1 Ta0.5 Ti1 Zr0.5,B2,OTHER,other,,,6.9,,C,25,1352,1357,,,,,,,
Hf1 Nb1 Si0.5 Ti1 V1 Zr1,BCC+Laves+Sec.,ANNEAL,other,,,7.5,,C,400,1273,1335,14.5,,,,,,
Hf1 Nb1 Si0.5 Ti1 V1 Zr1,BCC+Laves+Sec.,ANNEAL,other,,,7.5,,C,600,597,651,50,,,,,,
Hf1 Nb1 Si0.5 Ti1 V1 Zr1,BCC+Laves+Sec.,ANNEAL,other,,,7.5,,C,800,102,107,50,,,,,,
Hf1 Nb1 Si0.5 Ti1 V1 Zr1,BCC+Laves+Sec.,ANNEAL,other,,,7.5,,C,25,1483,1611,9.5,,,,,,
Hf1 Nb1 Si0.5 Ti1 V1 Zr1,BCC+Laves+Sec.,CAST,other,,,7.5,,C,600,920,1252,50,,,,,,
Hf1 Nb1 Si0.5 Ti1 V1 Zr1,BCC+Laves+Sec.,CAST,other,,,7.5,,C,800,371,427,50,,,,,,
Hf1 Nb1 Si0.5 Ti1 V1 Zr1,BCC+Laves+Sec.,CAST,other,,,7.5,,C,25,1540,1643,16.8,,,,,,
Hf1 Nb1 Ta1 Ti1 Zr1,BCC,OTHER,BCC,0.05,,9.9,420,T,25,1900,,7.9,,,107,,,
Hf1 Nb1 Ta1 Ti1 Zr1,BCC+HCP,OTHER,other,0.05,,9.9,530,T,25,1520,,1.7,,,,,,
Hf1 Nb1 Ta1 Ti1 Zr1,BCC+BCC+HCP,OTHER,other,0.1,,9.9,340,T,25,795,,5,,,,,,
Hf1 Nb1 Ta1 Ti1 Zr1,BCC,WROUGHT,BCC,100,,9.9,309,T,25,830,840,9.2,,,107,,,
Hf1 Nb1 Ta1 Ti1 Zr1,BCC,WROUGHT,BCC,,,9.9,366,T,25,1202,1295,4.7,,,107,,,
Hf1 Nb1 Ta1 Ti1 Zr1,BCC+BCC,WROUGHT,other,,,9.9,,T,25,1303,1334,,,,,,,
Hf1 Nb1 Ta1 Ti1 Zr1,BCC,WROUGHT,BCC,,,9.9,351,T,25,1145,1262,9.7,,,107,,,
Hf1 Nb1 Ta1 Ti1 Zr1,BCC,WROUGHT,BCC,,,9.9,,T,25,958,974,,,,107,,,
Hf1 Nb1 Ta1 Ti1 Zr1,BCC,WROUGHT,BCC,,,9.9,,T,25,944,959,,,,107,,,
Hf1 Nb1 Ta1 Ti1 Zr1,BCC,WROUGHT,BCC,,,9.9,,T,25,940,953,,,,107,,,
Hf1 Nb1 Ta1 Ti1 Zr1,BCC,WROUGHT,BCC,,,9.9,,T,25,940,1080,,,,107,,,
