Repository: moshi021/HEAs

1. The "MPEA_dataset.csv" dataset is part of :
  C. K. Borg, C. Frey, J. Moh, T. M. Pollock, S. Gorsse, D. B. Mira-
cle, O. N. Senkov, B. Meredig, J. E. Saal, Expanded dataset of me-
chanical properties and observed phases of multi-principal element al-
loys, Scientific Data 7 (1) (2020) 430. doi:https://doi.org/10.1038/
s41597-020-00768-9.
which is also available at: https://github.com/CitrineInformatics/MPEA_dataset/blob/master/MPEA_dataset.csv


2. The "gen_18element_imputed_v202412.csv" is part of: 
  S. Gorsse, T. Langlois, A.-C. Yeh, M. R. Barnett, Sustainability indicators
in high entropy alloy design: an economic, environmental, and societal

File: MPEA_dataset.csv (part 2 of 3)
FORMULA,PROPERTY: Microstructure,PROPERTY: Processing method,PROPERTY: BCC/FCC/other,PROPERTY: grain size ($\mu$m),PROPERTY: Exp. Density (g/cm$^3$),PROPERTY: Calculated Density (g/cm$^3$),PROPERTY: HV,PROPERTY: Type of test,PROPERTY: Test temperature (celcius),PROPERTY: YS (MPa),PROPERTY: UTS (MPa),PROPERTY: Elongation (%),PROPERTY: Elongation plastic (%),PROPERTY: Exp. Young modulus (GPa),PROPERTY: Calculated Young modulus (GPa),PROPERTY: O content (wppm),PROPERTY: N content (wppm),PROPERTY: C content (wppm)
Hf1 Nb1 Ta1 Ti1 Zr1,BCC,CAST,BCC,,,9.9,,C,25,905,,,,,107,,,
Hf1 Nb1 Ta1 Ti1 Zr1,BCC,CAST,BCC,,,9.9,,C,25,890,,,,,107,,,
Hf1 Nb1 Ta1 Ti1 Zr1,BCC,CAST,BCC,,,9.9,,T,25,828,862,,,,107,,,
Hf1 Nb1 Ta1 Ti1 Zr1,BCC,CAST,BCC,,,9.9,,T,25,827,856,,,,107,,,
Hf1 Nb1 Ta1 Ti1 Zr1,BCC,CAST,BCC,,,9.9,,T,25,820,869,,,,107,,,
Hf1 Nb1 Ta1 Ti1 Zr1,BCC,CAST,BCC,,,9.9,,T,25,803,810,,,,107,,,
Al0.2 Mo1 Ta1 Ti1 V1,BCC,CAST,BCC,,,9.3,,C,25,1021,1249,,,,183,,,
Al0.6 Mo1 Ta1 Ti1 V1,BCC,CAST,BCC,,,8.7,,C,25,962,1033,,,,173,,,
Al1 Mo1 Ta1 Ti1 V1,BCC,CAST,BCC,,,8.2,,C,25,,735,,,,165,,,
Mo1 Ta1 Ti1 V1,BCC,CAST,BCC,,,9.6,,C,25,1221,1454,,,,189,,,
Hf1 Nb1 Ta1 Zr1,BCC+HCP,ANNEAL,other,,,11.1,571,C,25,2310,,0.3,,,,,,
Hf1 Nb1 Ta1 Zr1,BCC+HCP,ANNEAL,other,,,11.1,536,C,25,2100,2200,3.5,,,,,,
Hf1 Nb1 Ta1 Zr1,BCC+HCP,ANNEAL,other,,,11.1,,C,25,2020,2030,1.7,,,,,,
Hf1 Nb1 Ta1 Zr1,BCC+HCP,ANNEAL,other,,,11.1,550,C,25,1950,2010,2.2,,,,,,
Hf1 Nb1 Ta1 Zr1,BCC,CAST,BCC,,,11.1,365,C,25,1315,1800,21.6,,,105,,,
Hf1 Ta0.4 Ti1 Zr1,BCC+HCP,CAST,other,,,9.2,,T,25,400,1100,,,,,,,
Hf1 Ta0.5 Ti1 Zr1,BCC+HCP,CAST,other,,,9.4,,T,25,700,1100,,,,,,,
Hf1 Ta0.6 Ti1 Zr1,BCC+HCP,CAST,other,,,9.6,,T,25,800,1100,,,,,,,
Hf1 Ta1 Ti1 Zr1,BCC,CAST,BCC,,,10.2,,T,25,1500,1500,,,,107,,,
Mo1 Nb1 Ta1 Ti0.25 W1,BCC,CAST,BCC,,,13.1,478.3,C,25,1109,1197,,,,242,,,
Mo1 Nb1 Ta1 Ti0.5 W1,BCC,CAST,BCC,,,12.6,481.2,C,25,1211,1578,,,,234,,,
Mo1 Nb1 Ta1 Ti0.75 W1,BCC,CAST,BCC,,,12.2,495.6,C,25,1304,1593,,,,228,,,
Mo1 Nb1 Ta1 Ti1 W1,BCC,CAST,BCC,,,11.8,507.5,C,25,1455,1910,,,,222,,,
Mo1 Nb1 Ta1 W1,BCC,CAST,BCC,,,13.7,,C,25,996,1148,,,,250,,,
Mo1 Nb1 Ta1 Ti1 V1,BCC,CAST,BCC,,,9.4,,C,25,1400,2450,,,,171,,,
Mo1 Nb1 Ta1 Ti1 V1 W1,BCC,CAST,BCC,,,11,,C,600,973,1590,,,,209,,,
Mo1 Nb1 Ta1 Ti1 V1 W1,BCC,CAST,BCC,,,11,,C,800,791.3,1180,,,,209,,,
Mo1 Nb1 Ta1 Ti1 V1 W1,BCC,CAST,BCC,,,11,,C,1000,752.8,1105,,,,209,,,
Mo1 Nb1 Ta1 Ti1 V1 W1,BCC,CAST,BCC,,,11,,C,1200,659,696,,,,209,,,
Mo1 Nb1 Ta1 Ti1 V1 W1,BCC,CAST,BCC,,,11,,C,25,1515,2135,,,,209,,,
Mo1 Nb1 Ta1 Ti1 W1,BCC,CAST,BCC,,,11.8,,C,600,689,1681,,,,222,,,
Mo1 Nb1 Ta1 Ti1 W1,BCC,CAST,BCC,,,11.8,,C,800,674,1618,,,,222,,,
Mo1 Nb1 Ta1 Ti1 W1,BCC,CAST,BCC,,,11.8,,C,1000,620,1426,,,,222,,,
Mo1 Nb1 Ta1 Ti1 W1,BCC,CAST,BCC,,,11.8,,C,1200,586,814,,,,222,,,
Mo1 Nb1 Ta1 Ti1 W1,BCC,CAST,BCC,,,11.8,,C,25,1343,2005,,,,222,,,
Mo1 Nb1 Ta1 Ti1 Zr1,BCC+BCC,CAST,other,,,9.1,,C,25,1390,,,,,,,,
Mo1 Nb1 Ta1 Ti1 Zr1,BCC+BCC,ANNEAL,other,,,9.1,,C,25,1100,1200,,,,,,,
Mo1 Nb1 Ta1 Ti1 Zr1,BCC+BCC,CAST,other,,,9.1,,C,25,1375,1450,,,,,,,
Mo1 Nb1 Ta1 V1 W1,BCC,POWDER,BCC,,,12.4,,C,25,2612,3472,,,,229,,,
Nb1 Ta1 Ti1 V1,BCC,CAST,BCC,,,9.2,,C,25,965,,,,,134,,,
Nb1 Ta1 Ti1 V1 W1,BCC,CAST,BCC,,,11.1,,C,25,1420,1800,20,,,187,,,
Nb1 Ta1 V1 W1,BCC,CAST,BCC,,,12.9,,C,25,1530,1700,12,,,206,,,
Al0.25 Cr0.5 Nb0.5 Ti1 V0.25,BCC+Laves,ANNEAL,other,,,5.8,,C,600,930,,,,,,,,
Al0.25 Cr0.5 Nb0.5 Ti1 V0.25,BCC+Laves,ANNEAL,other,,,5.8,,C,800,445,,,,,,,,
Al0.25 Cr0.5 Nb0.5 Ti1 V0.25,BCC+Laves,ANNEAL,other,,,5.8,,C,1000,90,,,,,,,,
Al0.25 Cr0.5 Nb0.5 Ti1 V0.25,BCC+Laves,ANNEAL,other,,,5.8,,C,25,1340,1700,,,,,,,
Al0.25 Cr0.5 Nb0.5 Ti1 V0.25,BCC,CAST,BCC,,,5.8,,C,25,1240,,,,,134,,,
Al1 Cr0.5 Nb1 Ti1 V1,BCC,ANNEAL,BCC,,,5.6,,C,600,1005,1045,,,,119,,,
Al1 Cr0.5 Nb1 Ti1 V1,BCC,ANNEAL,BCC,,,5.6,,C,800,640,685,,,,119,,,
Al1 Cr0.5 Nb1 Ti1 V1,BCC,ANNEAL,BCC,,,5.6,,C,1000,40,80,,,,119,,,
Al1 Cr0.5 Nb1 Ti1 V1,BCC,ANNEAL,BCC,,,5.6,,C,25,1300,1430,,,,119,,,
Al0.667 Cr1 Nb0.667 Ti0.667 V0.667,BCC+Laves,ANNEAL,other,,,5.9,,C,600,1370,1480,,,,,,,
Al0.667 Cr1 Nb0.667 Ti0.667 V0.667,BCC+Laves,ANNEAL,other,,,5.9,,C,800,970,1045,,,,,,,
Al0.667 Cr1 Nb0.667 Ti0.667 V0.667,BCC+Laves,ANNEAL,other,,,5.9,,C,1000,75,105,,,,,,,
Al0.667 Cr1 Nb0.667 Ti0.667 V0.667,BCC+Laves,ANNEAL,other,,,5.9,,C,25,1700,1700,,,,,,,
Al1 Cr1 Nb1 Ti1 V1,BCC+Laves,ANNEAL,other,,,5.8,,C,600,1015,1060,,,,,,,
Al1 Cr1 Nb1 Ti1 V1,BCC+Laves,ANNEAL,other,,,5.8,,C,800,860,895,,,,,,,
Al1 Cr1 Nb1 Ti1 V1,BCC+Laves,ANNEAL,other,,,5.8,,C,1000,65,95,,,,,,,
Al1 Cr1 Nb1 Ti1 V1,BCC+Laves,ANNEAL,other,,,5.8,,C,25,1550,1570,,,,,,,
Al1 Nb1 Ti1 V1,BCC,ANNEAL,BCC,,,5.5,,C,600,780,1005,,,,104,,,
Al1 Nb1 Ti1 V1,BCC,ANNEAL,BCC,,,5.5,,C,800,560,700,,,,104,,,
Al1 Nb1 Ti1 V1,BCC,ANNEAL,BCC,,,5.5,,C,1000,110,,,,,104,,,
Al1 Nb1 Ti1 V1,BCC,ANNEAL,BCC,,,5.5,,C,25,1000,1280,,,,104,,,
Al0.3 Co1 Cr1 Fe1 Ni1,FCC+B2+Sec.,WROUGHT,other,0.71,,7.6,,T,25,900,1074,25,,,,,,
Cr0.5 Fe1 Mn0.625 Ni0.375,FCC+BCC,CAST,other,75,,7.8,,C,25,219,,,,,,,,
Al0.05 Cr0.5 Fe1 Mn0.625 Ni0.375,FCC+BCC,CAST,other,,,7.6,,C,25,354,,,,,,,,
Al0.15 Cr0.5 Fe1 Mn0.625 Ni0.375,FCC+BCC,CAST,other,,,7.4,,C,25,550,,,,,,,,
Al0.25 Cr0.5 Fe1 Mn0.625 Ni0.375,B2+BCC,CAST,other,175,,7.2,,C,25,994,,,,,,,,
Al0.35 Cr0.5 Fe1 Mn0.625 Ni0.375,B2+BCC,CAST,other,175,,6.9,,C,25,942,,,,,,,,
Cr0.5 Fe1 Mn0.625 Ni0.375,FCC+BCC,CAST,other,,,7.8,,C,400,132,,,,,,,,
Al0.05 Cr0.5 Fe1 Mn0.625 Ni0.375,FCC+BCC,CAST,other,,,7.6,,C,400,260,,,,,,,,
Al0.15 Cr0.5 Fe1 Mn0.625 Ni0.375,FCC+BCC,CAST,other,,,7.4,,C,400,469,,,,,,,,
Al0.25 Cr0.5 Fe1 Mn0.625 Ni0.375,B2+BCC,CAST,other,,,7.2,,C,400,943,,,,,,,,
Al0.35 Cr0.5 Fe1 Mn0.625 Ni0.375,B2+BCC,CAST,other,,,6.9,,C,400,833,,,,,,,,
Cr0.5 Fe1 Mn0.625 Ni0.375,FCC+BCC,CAST,other,,,7.8,,C,600,115,,,,,,,,
Al0.05 Cr0.5 Fe1 Mn0.625 Ni0.375,FCC+BCC,CAST,other,,,7.6,,C,600,155,,,,,,,,
Al0.15 Cr0.5 Fe1 Mn0.625 Ni0.375,FCC+BCC,CAST,other,,,7.4,,C,600,272,,,,,,,,
Al0.25 Cr0.5 Fe1 Mn0.625 Ni0.375,B2+BCC,CAST,other,,,7.2,,C,600,359,,,,,,,,
Al0.35 Cr0.5 Fe1 Mn0.625 Ni0.375,B2+BCC,CAST,other,,,6.9,,C,600,326,,,,,,,,
Co1 Cr1 Fe1 Mn1 Ni1,FCC,WROUGHT,FCC,4.4,,8,,T,25,370,670,56,,,220,,,
Co0.2 Cr0.2 Fe1 Mn0.6,FCC+HCP,ANNEAL,other,45,,7.8,,T,25,250,730,50,,,,,,
Co0.2 Cr0.2 Fe1 Mn0.6,FCC+HCP,WROUGHT,other,4.5,,7.8,,T,25,330,870,75,,,,,,
Co0.2 Cr0.2 Fe1 Mn0.6,FCC+HCP,WROUGHT,other,6,,7.8,,T,25,280,800,65,,,,,,
Co0.2 Cr0.2 Fe1 Mn0.6,FCC+HCP,WROUGHT,other,15,,7.8,,T,25,350,830,63,,,,,,
Co0.2 Cr0.2 Fe1 Mn0.6,FCC+HCP,WROUGHT,other,6.5,,7.8,,T,25,298,1400,45,,,,,,
Co0.2 Cr0.2 Fe1 Mn0.6,FCC+HCP,WROUGHT,other,5.2,,7.8,,T,25,400,1200,42,,,,,,
Al0.304 Co1 Cr1 Fe1 Ni1,FCC+B2,,other,0.7,,7.6,,T,25,860,1050,48,,,,,,
Al0.304 Co1 Cr1 Fe1 Ni1,FCC+B2,,other,2.7,,7.6,,T,25,690,930,51,,,,,,
Al0.304 Co1 Cr1 Fe1 Ni1,FCC+B2,,other,3.8,,7.6,,T,25,550,800,64,,,,,,
Al0.304 Co1 Cr1 Fe1 Ni1,FCC,,FCC,53,,7.6,,T,25,260,620,87,,,210,,,
Al0.304 Co1 Cr1 Fe1 Ni1,FCC+BCC,WROUGHT,other,,,7.6,,,,,,,,,,,,
Al0.304 Co1 Cr1 Fe1 Ni1,FCC,WROUGHT,FCC,,,7.6,,,,,,,,,210,,,
Al0.304 Co1 Cr1 Fe1 Ni1,FCC+L12,WROUGHT,other,,,7.6,,,,,,,,,,,,
Al0.304 Co1 Cr1 Fe1 Ni1,FCC+L12,WROUGHT,other,,,7.6,,,,,,,,,,,,
Al0.304 Co1 Cr1 Fe1 Ni1,FCC,WROUGHT,FCC,144,,7.6,,T,25,159,410,65,,,210,,,
Al0.304 Co1 Cr1 Fe1 Ni1,FCC+B2,WROUGHT,other,144,,7.6,,T,25,215,520,43,,,,,,
Al0.304 Co1 Cr1 Fe1 Ni1,FCC+L12,WROUGHT,other,144,,7.6,,T,25,285,540,55,,,,,,
Al0.304 Co1 Cr1 Fe1 Ni1,FCC,WROUGHT,FCC,23,,7.6,,T,25,263,589,60,,,210,,,
Al0.304 Co1 Cr1 Fe1 Ni1,FCC+L12+B2,WROUGHT,other,23,,7.6,,T,25,490,840,45,,,,,,
Al0.304 Co1 Cr1 Fe1 Ni1,FCC+BCC,ANNEAL,other,,,7.6,,,,,,,,,,,,
Al0.304 Co1 Cr1 Fe1 Ni1,FCC+L12,CAST,other,,,7.6,,T,25,175,335,58,,,,,,
Al0.304 Co1 Cr1 Fe1 Ni1,FCC+L12,ANNEAL,other,,,7.6,,T,25,305,525,44,,,,,,
Al0.304 Co1 Cr1 Fe1 Ni1,FCC+B2,ANNEAL,other,,,7.6,,T,25,280,570,44,,,,,,
Al0.304 Co1 Cr1 Fe1 Ni1,FCC,ANNEAL,FCC,,,7.6,,,,,,,,,210,,,
Al0.304 Co1 Cr1 Fe1 Ni1,FCC,ANNEAL,FCC,,,7.6,,,,,,,,,210,,,
Al0.304 Co1 Cr1 Fe1 Ni1,FCC+B2,ANNEAL,other,,,7.6,,,,,,,,,,,,
Al1 Co1 Cr1 Fe1 Ni1,BCC+B2,CAST,other,,,6.7,,T,700,395,400,1,,,,,,
Al1 Co1 Cr1 Fe1 Ni1,BCC+B2,CAST,other,,,6.7,,C,25,1380,,10,,,,,,
Al1 Co1 Cr1 Fe1 Ni1,BCC+B2+FCC+Sec.,ANNEAL,other,,,6.7,,C,25,1430,,1.6,,,,,,
Al1 Co1 Cr1 Fe1 Ni1,BCC+B2+FCC,ANNEAL,other,,,6.7,,C,25,1690,,2.7,,,,,,
Al1 Co1 Cr1 Fe1 Ni1,BCC+B2+FCC,ANNEAL,other,,,6.7,,C,25,1220,,13,,,,,,
Al1 Co1 Cr1 Fe1 Ni1,BCC+B2+FCC,ANNEAL,other,,,6.7,,C,25,1450,,20,,,,,,
Al1 Co1 Cr1 Fe1 Ni1,FCC+BCC,ANNEAL,other,,,6.7,,T,25,900,935,0.8,,,,,,
Al0.515 Cr0.515 Fe1 Ni1,FCC+BCC+B2,CAST,other,,,6.9,,T,25,796,1437,15.7,,,,,,
Al0.511 Co0.511 Cr0.511 Fe0.511 Ni1,L12+B2,,other,,,7,,T,25,545,1030,16.5,,,,,,
Al0.465 Co0.465 Cr0.465 Fe0.465 Ni1,L12+B2,,other,,,7.1,,T,25,545,1050,16.5,,,,,,
Al0.451 Co0.451 Cr0.451 Fe0.451 Ni1,L12+B2,,other,,,7.1,,T,25,545,1110,20,,,,,,
Al0.511 Co0.511 Cr0.511 Fe0.511 Ni1,,,other,,,7,,T,-70,580,1034,10.5,,,,,,
Al0.465 Co0.465 Cr0.465 Fe0.465 Ni1,,,other,,,7.1,,T,-70,595,1168,15.8,,,,,,
Al0.451 Co0.451 Cr0.451 Fe0.451 Ni1,,,other,,,7.1,,T,-70,570,1143,18,,,,,,
Al0.511 Co0.511 Cr0.511 Fe0.511 Ni1,,,other,,,7,,T,-192,700,1000,4,,,,,,
Al0.465 Co0.465 Cr0.465 Fe0.465 Ni1,,,other,,,7.1,,T,-192,700,1000,7,,,,,,
Al0.451 Co0.451 Cr0.451 Fe0.451 Ni1,,,other,,,7.1,,T,-192,700,1000,9,,,,,,
Al0.343 Co0.514 Cr0.514 Fe1 Ni0.514,BCC+B2,CAST,other,,,7.2,,T,25,866,1223,7.9,,,,,,
Al0.343 Co0.514 Cr0.514 Fe1 Ni0.514,,CAST,other,,,7.2,,T,650,400,468,6.3,,,,,,
Al0.343 Co0.514 Cr0.514 Fe1 Ni0.514,,CAST,other,,,7.2,,T,700,220,340,5.4,,,,,,
Al0.343 Co0.514 Cr0.514 Fe1 Ni0.514,,CAST,other,,,7.2,,C,25,1166,,30.2,,,,,,
Co1 Cr0.429 Fe0.571 Mo0.286 Ni0.571,FCC,CAST,FCC,,,8.6,,T,25,350,720,21.9,,,234,,,
Co1 Cr0.429 Fe0.571 Mo0.286 Ni0.571,FCC+Sec.,WROUGHT,other,,,8.6,,T,25,1311,1410,12.1,,,,,,
Co1 Cr0.429 Fe0.571 Mo0.286 Ni0.571,FCC+Sec.,WROUGHT,other,,,8.6,,T,25,1212,1360,14.9,,,,,,
Co1 Cr0.429 Fe0.571 Mo0.286 Ni0.571,FCC+Sec.,WROUGHT,other,,,8.6,,T,25,1028,1249,18.3,,,,,,
Co1 Cr0.429 Fe0.571 Mo0.286 Ni0.571,FCC+Sec.,WROUGHT,other,,,8.6,,T,25,879,1194,25.4,,,,,,
Co1 Cr0.429 Fe0.571 Mo0.286 Ni0.571,FCC+Sec.,WROUGHT,other,,,8.6,,T,25,799,1127,28.2,,,,,,
Co1 Cr0.429 Fe0.571 Mo0.286 Ni0.571,FCC,WROUGHT,FCC,,,8.6,,T,25,350,918,62.4,,,234,,,
Co1 Cr1 Fe1 Ni1,FCC,CAST,FCC,,,8.2,,T,25,155,472.4,58.9,,,226,,,
Co1 Cr1 Fe1 Mo0.083 Ni1,,CAST,other,,,8.2,,T,25,198.8,479,51.1,,,,,,
Co1 Cr1 Fe1 Mo0.208 Ni1,,CAST,other,,,8.3,,T,25,254.7,589.6,55.1,,,,,,
Co1 Cr1 Fe1 Mo0.304 Ni1,FCC+Sec.,CAST,other,,,8.4,,T,25,305.3,709.7,49.3,,,,,,
Co1 Cr1 Fe1 Mo0.304 Ni1,FCC+Sec.,WROUGHT,other,3,,8.4,,T,25,815.5,1186.5,18.9,,,,,,
Co1 Cr1 Fe1 Mo0.304 Ni1,FCC+Sec.,WROUGHT,other,3.1,,8.4,,T,25,646.7,1042,32.5,,,,,,
Co1 Cr1 Fe1 Mo0.304 Ni1,FCC+Sec.,WROUGHT,other,1.6,,8.4,,T,25,683.7,1066.6,30.4,,,,,,
Co1 Cr1 Fe1 Mn1 Ni1,FCC,WROUGHT,FCC,13,,8,,T,25,243,558,50,,,220,,,
C0.02 Co1 Cr1 Fe1 Mn1 Ni1,FCC+Sec.,WROUGHT,other,8,,8,,T,25,446,723,15,,,,,,
Co1 Cr1 Fe1 Mn1 Ni1,FCC,WROUGHT,FCC,7,,8,,T,25,249,621,41,,,220,,,
C0.02 Co1 Cr1 Fe1 Mn1 Ni1,FCC+Sec.,WROUGHT,other,4,,8,,T,25,581,857,28,,,,,,
Co1 Cr1 Fe1 Ni1,FCC,ANNEAL,FCC,,,8.2,,T,25,190,453,70,,,226,,,
Al0.167 Co1 Cr1 Fe1 Ni1 Ti0.083,FCC,ANNEAL,FCC,289.7,,7.8,,T,25,210,503,70,,,214,,,
Al0.167 Co1 Cr1 Fe1 Ni1 Ti0.083,FCC+L12+Sec.,WROUGHT,other,15.7,,7.8,,T,25,645,1094,39,,,,,,
Al0.167 Co1 Cr1 Fe1 Ni1 Ti0.083,FCC+L12+Sec.,WROUGHT,other,2.8,,7.8,,T,25,1005,1273,17,,,,,,
Al0.242 Co0.515 Cr0.515 Cu0.242 Fe0.515 Ni1,,ANNEAL,other,,,7.7,168,,,,,,,,,,,
Al0.242 Co0.515 Cr0.515 Cu0.242 Fe0.515 Ni1,,ANNEAL,other,,,7.7,328,,,,,,,,,,,
Al0.242 Co0.515 Cr0.515 Cu0.242 Fe0.515 Ni1,,ANNEAL,other,,,7.7,206,,,,,,,,,,,
Al0.229 Co0.486 Cr0.4 Cu0.229 Fe0.486 Mo0.003 Ni1 Ti0.029 W0.003,,CAST,other,,,7.7,231,,,,,,,,,,,
Al0.229 Co0.486 Cr0.4 Cu0.229 Fe0.486 Mo0.003 Ni1 Ti0.029 W0.003,,ANNEAL,other,,,7.7,178,,,,,,,,,,,
Al0.229 Co0.486 Cr0.4 Cu0.229 Fe0.486 Mo0.003 Ni1 Ti0.029 W0.003,,ANNEAL,other,,,7.7,343,,,,,,,,,,,
Al0.229 Co0.486 Cr0.4 Cu0.229 Fe0.486 Mo0.003 Ni1 Ti0.029 W0.003,,ANNEAL,other,,,7.7,171,,,,,,,,,,,
Al0.278 Co0.694 Cr0.222 Fe0.417 Ni1 Ti0.167,,CAST,other,,,7.4,343,,,,,,,,,,,
Al0.278 Co0.694 Cr0.222 Fe0.417 Ni1 Ti0.167,,ANNEAL,other,,,7.4,341,,,,,,,,,,,
Al0.278 Co0.694 Cr0.222 Fe0.417 Ni1 Ti0.167,FCC+L12+Sec.,ANNEAL,other,,,7.4,345,T,25,568,786,12,,,,,,
Al0.278 Co0.694 Cr0.222 Fe0.417 Ni1 Ti0.167,FCC+L12+Sec.,ANNEAL,other,,,7.4,345,T,25,596,1039,20,,,,,,
Al0.278 Co0.694 Cr0.222 Fe0.417 Ni1 Ti0.167,FCC+L12+Sec.,ANNEAL,other,,,7.4,345,T,700,487,702,18,,,,,,
Al0.278 Co0.694 Cr0.222 Fe0.417 Ni1 Ti0.167,FCC+L12+Sec.,ANNEAL,other,,,7.4,345,T,700,486,624,11,,,,,,
Al0.885 Cr1 Fe1 Ni1,BCC+B2,CAST,other,,,6.4,,C,25,770,,37.1,,,,,,
Al1 Cr1 Fe1 Ni1,BCC+B2,CAST,other,,,6.3,,C,25,843.2,,34.6,,,,,,
Al1 Cr0.889 Fe0.889 Ni0.889,BCC+B2,CAST,other,,,6.1,,C,25,1044,,27.1,,,,,,
Al1 Cr0.828 Fe0.828 Ni0.828,BCC+B2,CAST,other,,,6,,C,25,906.8,,31.4,,,,,,
Al1 Cr0.767 Fe0.767 Ni0.767,BCC+B2,CAST,other,,,5.9,,C,25,1122.8,,24.7,,,,,,
Al0.5 Cr0.5 Fe1 Ni1,BCC+B2,CAST,other,,,6.9,,C,25,,,17,,,,,,
Al1 Co1 Cr1 Fe1 Ni1,BCC+B2,CAST,other,,,6.7,,C,25,,,22.7,,,,,,
Al0.545 Cr0.545 Fe0.515 Ni1 Ti0.273,BCC+B2+L12,CAST,other,,,6.4,,C,25,,,16.3,,,,,,
Al0.545 Cr0.545 Fe0.515 Ni1 Ti0.273,BCC+B2+L12,ANNEAL,other,,,6.4,,C,25,,,19.8,,,,,,
Cr1 Fe1 Ni1 V0.5 W1,FCC+BCC+Sec.,CAST,other,,,10.9,,C,25,,,7.3,,,,,,
Al0.515 Cr0.515 Cu0.515 Fe0.515 Ni1,FCC+BCC+B2,CAST,other,,,7.1,,C,25,,,30,,,,,,
Co1 Cr1 Fe1 Mn1 Ni1,FCC,ANNEAL,FCC,,,8,,C,25,230,,75,,,220,,,
Co1 Cr1 Fe1 Mn1 Ni1 V0.263,FCC+Sec.,ANNEAL,other,,,7.9,,C,25,200,,75,,,,,,
Co1 Cr1 Fe1 Mn1 Ni1 V0.5,FCC+Sec.,ANNEAL,other,,,7.8,,C,25,620,,75,,,,,,
Co1 Cr1 Fe1 Mn1 Ni1 V0.765,FCC+Sec.,ANNEAL,other,,,7.7,,C,25,780,,8,,,,,,
Co1 Cr1 Fe1 Mn1 Ni1 V1,FCC+Sec.,ANNEAL,other,,,7.7,,C,25,1700,,1,,,,,,
Al0.304 Co1 Cr1 Fe1 Ni1,FCC,CAST,FCC,,,7.6,,C,25,,,25,,,210,,,
Co1 Cr1 Fe1 Ni1,FCC,CAST,FCC,,,8.2,,C,25,,,83,,,226,,,
Al0.511 Co0.511 Cr0.511 Fe0.511 Ni1,FCC+B2,CAST,other,,,7,,T,25,545,1030,16.5,,,,,,
Al0.465 Co0.465 Cr0.465 Fe0.465 Ni1,FCC+B2,CAST,other,,,7.1,,T,25,545,1050,16.5,,,,,,
Al0.451 Co0.451 Cr0.451 Fe0.451 Ni1,FCC+B2,CAST,other,,,7.1,,T,25,545,1110,20,,,,,,
Al0.108 Co0.514 Cr0.514 Cu0.108 Fe0.514 Ni1,FCC,WROUGHT,FCC,,,8,,T,25,719,1048,30,,,209,,,
Al0.108 Co0.514 Cr0.514 Cu0.108 Fe0.514 Ni1,FCC+L12,WROUGHT,other,,,8,,T,25,460,732,32,,,,,,
Al0.242 Co0.515 Cr0.515 Cu0.242 Fe0.515 Ni1,Other,CAST,other,,,7.7,,T,25,357,459,9,,,,,,
Al0.242 Co0.515 Cr0.515 Cu0.242 Fe0.515 Ni1,Other,ANNEAL,other,,,7.7,,T,25,365,365,0.1,,,,,,
Al0.242 Co0.515 Cr0.515 Cu0.242 Fe0.515 Ni1,FCC+L12,ANNEAL,other,,,7.7,,T,25,215,489,39,,,,,,
Al0.5 Co1 Cr1 Cu1 Fe1 Ni1,Other,WROUGHT,other,,,7.6,,T,25,1284,1344,7.6,,,,,,
Al0.5 Co1 Cr1 Cu1 Fe1 Ni1,FCC,WROUGHT,FCC,,,7.6,,T,25,1290,1400,5,,,189,,,
Al0.5 Co1 Cr1 Cu1 Fe1 Ni1,Other,WROUGHT,other,,,7.6,,T,25,650,790,27,,,,,,
Al1 Co1 Cr1 Cu1 Fe1 Ni1,BCC+Sec.,CAST,other,,,7.1,,T,25,790,790,0.2,,,,,,
Al1 Co1 Cr1 Cu1 Fe1 Ni1,BCC+Sec.,WROUGHT,other,,,7.1,,T,25,1040,1170,1,,,,,,
Al1 Co1 Cr1 Fe1 Ni1,BCC+B2,CAST,other,,,6.7,,T,700,395,400,1,,,,,,
Al1 Co1 Cr1 Fe1 Ni1,BCC+B2+FCC+Sec.,OTHER,other,,,6.7,,T,700,295,393,12,,,,,,
Al1 Co1 Cr1 Cu1 Fe1 Ni1,BCC+Sec.,CAST,other,,,7.1,,T,700,350,360,5,,,,,,
Al1 Co1 Cr1 Cu1 Fe1 Ni1,BCC+Sec.,WROUGHT,other,,,7.1,,T,700,63,91,63,,,,,,
Al0.5 Co1 Cr1 Cu1 Fe1 Ni1,FCC,WROUGHT,FCC,,,7.6,,T,700,180,185,5,,,189,,,
Al0.5 Co1 Cr1 Cu1 Fe1 Ni1,Other,WROUGHT,other,,,7.6,,T,700,160,180,12,,,,,,
Co1 Cr1 Fe1 Ni1 Ti0.2,FCC,WROUGHT,FCC,51,,7.9,,T,25,700,1240,36,,,218,,,
Co1 Cr1 Fe1 Ni1 Ti0.2,FCC,WROUGHT,FCC,,,7.9,,T,-196,860,1580,46,,,218,,,
Al0.1 Co1 Cr1 Fe1 Ni1,FCC,WROUGHT,FCC,20,,8,,T,25,1198,,1.5,,,220,,,
Al0.1 Co1 Cr1 Fe1 Ni1,FCC,WROUGHT,FCC,20,,8,,T,25,1403,,1.2,,,220,,,
Al0.1 Co1 Cr1 Fe1 Ni1,FCC,WROUGHT,FCC,20,,8,,T,25,711,928,30.3,,,220,,,
Al0.1 Co1 Cr1 Fe1 Ni1,FCC,WROUGHT,FCC,7,,8,,T,25,356,,42.4,,,220,,,
Co1 Cr1 Fe1 Mn1 Ni1,FCC,WROUGHT,FCC,0.5,,8,,T,25,1120,,1.1,,,220,,,
Co1 Cr1 Fe1 Mn1 Ni1,FCC,WROUGHT,FCC,,,8,,T,-196,1692,,10.3,,,220,,,
Al0.5 Cr0.5 Fe0.5 Ni1,FCC+BCC+B2,CAST,other,,,6.7,,T,25,774,1357,6.4,,,,,,
Al0.429 Cr0.476 Fe0.476 Ni1,FCC+BCC+B2,CAST,other,,,6.9,,T,25,610,1173,9.1,,,,,,
Al0.364 Cr0.455 Fe0.455 Ni1,FCC+BCC+B2,CAST,other,,,7,,T,25,479,956,12.7,,,,,,
Al0.304 Cr0.435 Fe0.435 Ni1,FCC+BCC+B2,CAST,other,,,7.2,,T,25,461,835,30,,,,,,
Al0.25 Cr0.417 Fe0.417 Ni1,FCC,CAST,FCC,,,7.3,,T,25,441,757,45,,,196,,,
Co1 Cr1 Ni1,FCC,WROUGHT,FCC,1.6,,8.3,468,T,25,1100,,23,,,231,,,
Co1 Cr1 Ni1,FCC,WROUGHT,FCC,2.3,,8.3,326,T,25,597,,53,,,231,,,
Co1 Cr1 Ni1,FCC,WROUGHT,FCC,24,,8.3,223,T,25,346,,76,,,231,,,
Al0.476 Co0.476 Cr0.476 Fe0.476 Ni1,FCC+B2,WROUGHT,other,,,7.1,,T,25,1263,,21.4,,,,,,
Al0.476 Co0.476 Cr0.476 Fe0.476 Ni1,FCC+B2,WROUGHT,other,,,7.1,,T,25,1154,,25,,,,,,
Al0.476 Co0.476 Cr0.476 Fe0.476 Ni1,FCC+B2,WROUGHT,other,,,7.1,,T,25,1490,,16,,,,,,
Co1 Cr1 Fe1 Mn1 Ni1,FCC,CAST,FCC,,,8,130.2,C,25,210,,57,,,220,,,
Co1 Cr1 Fe1 Mn1 Ni1,FCC,WROUGHT,FCC,,,8,394.1,C,25,1150,,6,,,220,,,
Co1 Cr1 Fe1 Mn1 Ni1,FCC,WROUGHT,FCC,,,8,430.7,C,25,1300,,0.7,,,220,,,
Nb1 Ta1 Ti1 V1,BCC,POWDER,BCC,24,,9.2,427.9,C,25,1108,,28.3,,,134,,,
Nb1 Ta1 Ti1 V1,BCC,POWDER,BCC,30,,9.2,444.3,C,25,1308,,27.9,,,134,,,
Nb1 Ta1 Ti1 V1,BCC,POWDER,BCC,38,,9.2,510.9,C,25,1373,,29.5,,,134,4800,,1900
Co1 Cr1 Fe1 Mn1 Ni1,FCC,WROUGHT,FCC,30,,8,,T,25,300,676,52,,,220,,,
Co1 Cr1 Fe1 Mn1 Ni1,FCC,WROUGHT,FCC,0.65,,8,,T,25,800,888,39.5,,,220,,,
Co1 Cr1 Fe1 Mn1 Ni1,FCC+BCC,CAST,other,0.4,,8,415,C,25,1314,,,20.3,,,,,
Al0.1 Co1 Cr1 Fe1 Mn1 Ni1,FCC+BCC,CAST,other,,,7.9,432,C,25,1631,,,12.6,,,,,
Al0.3 Co1 Cr1 Fe1 Mn1 Ni1,FCC+BCC,CAST,other,0.2,,7.6,511,C,25,1836,,,4.9,,,,,
Al0.5 Co1 Cr1 Fe1 Mn1 Ni1,FCC+BCC,CAST,other,,,7.4,553,C,25,1932,,,3.8,,,,,
Al0.7 Co1 Cr1 Fe1 Mn1 Ni1,FCC+BCC,CAST,other,0.2,,7.1,622,C,25,2230,,,1.69,,,,,
Al1 Co1 Cr1 Fe1 Mn1 Ni1,FCC+BCC,CAST,other,,,6.8,684,C,25,,,,0,,,,,
Co1 Cr1 Fe1 Ni1,FCC,WROUGHT,FCC,,,8.2,,T,20,446,664,63,,189,226,,,
Co1 Cr1 Fe1 Ni1,FCC,WROUGHT,FCC,,,8.2,,T,-73,488,790,72,,194,226,,,
Co1 Cr1 Fe1 Ni1,FCC,WROUGHT,FCC,,,8.2,,T,-196,590,1070,78,,204,226,,,
Co1 Cr1 Fe1 Ni1,FCC,WROUGHT,FCC,,,8.2,,T,-223,,1152,68.6,,,226,,,
Co1 Cr1 Fe1 Ni1,FCC,WROUGHT,FCC,,,8.2,,T,-253,,1240,62,,,226,,,
Co1 Cr1 Fe1 Ni1,FCC,WROUGHT,FCC,,,8.2,,T,-268.8,680,1251,61.6,,221,226,,,
Co1 Cr1 Fe1 Ni1,FCC,CAST,FCC,,,8.2,94.7,,,,,,,,226,,,
Al0.3 Co1 Cr1 Fe1 Ni1,FCC,CAST,FCC,,,7.6,117,,,,,,,,210,,,
Al0.6 Co1 Cr1 Fe1 Ni1,FCC+BCC+B2,CAST,other,,,7.2,228,,,,,,,,,,,
Al0.9 Co1 Cr1 Fe1 Ni1,FCC+BCC+B2,CAST,other,,,6.8,511,,,,,,,,,,,
Al0.9 Co1 Cr1 Fe1 Ni1 Ti0.5,BCC+B2+Sec.,CAST,other,,,6.5,623,,,,,,,,,,,
Co1 Cr1 Fe1 Mn1 Ni1,FCC,CAST,FCC,,,8,,C,25,216,,,,,220,,,
Co1 Cr1 Fe1 Mn1 Mo0.042 Ni1,FCC,CAST,FCC,,,8.1,,C,25,225,,,,,221,,,
Co1 Cr1 Fe1 Mn1 Mo0.087 Ni1,FCC+Sec.,CAST,other,,,8.1,,C,25,330,,,,,,,,
Co1 Cr1 Fe1 Mn1 Mo0.136 Ni1,FCC+Sec.,CAST,other,,,8.1,,C,25,560,,,,,,,,
Co1 Cr1 Fe1 Mn1 Mo0.19 Ni1,FCC+Sec.,CAST,other,,,8.1,,C,25,765,,,,,,,,
Al0.3 Co1 Cr1 Fe1 Ni1,FCC+L12,WROUGHT,other,,,7.6,,T,25,143,400,65,,,,,,
Al0.3 Co1 Cr1 Fe1 Ni1,FCC+L12,WROUGHT,other,,,7.6,,T,25,471,850,45,,,,,,
Al0.3 Co1 Cr1 Fe1 Ni1,FCC+B2+Sec.,WROUGHT,other,,,7.6,,T,25,841,1050,35,,,,,,
Al0.3 Co1 Cr1 Fe1 Ni1,FCC+BCC+B2+Sec.,WROUGHT,other,,,7.6,,T,25,161,1650,7,,,,,,
Al0.3 Co1 Cr1 Fe1 Ni1,FCC+BCC+B2+Sec.,WROUGHT,other,,,7.6,,T,25,187,1850,5,,,,,,
Al1 Co1 Cr1 Ni1,BCC+B2,CAST,other,,,6.4,1183,C,25,1750,,16.7,,,,,,
Co1 Cr1 Fe1 Mn1 Ni1,FCC,WROUGHT,FCC,7.9,,8,,T,25,378.7,700.1,54,,,220,,,
C0.5 Co1 Cr1 Fe1 Mn1 Ni1,FCC,WROUGHT,FCC,4.7,,7.6,,T,25,520.9,791.4,40.3,,,,,,36380
C1 Co1 Cr1 Fe1 Mn1 Ni1,FCC,WROUGHT,FCC,3.5,,7.3,,T,25,643.8,887.6,31.9,,,,,,30300
Co1 Cr0.588 Fe0.176 Mo0.176 Ni1,FCC,WROUGHT,FCC,,,8.6,,T,25,,,8,,,231,,,
Co1 Cr0.588 Fe0.176 Mo0.176 Ni1,FCC,WROUGHT,FCC,0.7,,8.6,,T,25,,,14,,,231,,,
Co1 Cr0.588 Fe0.176 Mo0.176 Ni1,FCC,WROUGHT,FCC,0.8,,8.6,,T,25,1100,1300,32,,,231,,,
Co1 Cr0.588 Fe0.176 Mo0.176 Ni1,FCC,WROUGHT,FCC,1.2,,8.6,,T,25,950,,36,,,231,,,
Co1 Cr0.588 Fe0.176 Mo0.176 Ni1,FCC,WROUGHT,FCC,3.2,,8.6,,T,25,649,,42,,,231,,,
Co1 Cr0.588 Fe0.176 Mo0.176 Ni1,FCC,WROUGHT,FCC,18.2,,8.6,,T,25,439,,63,,,231,,,
Co1 Cr0.588 Fe0.176 Mo0.176 Ni1,FCC,WROUGHT,FCC,94.1,,8.6,,T,25,309,,82,,,231,,,
Co1 Cr1 Fe1 Mn1 Ni1,FCC,WROUGHT,FCC,,,8,,T,25,386.2,666.3,57.5,,,220,,,
Cr1 Cu1 Fe1 Mn1 Ni1,Other,CAST,other,,,8.1,,T,25,628,950,14.5,,,,,,
Cr1 Cu1 Fe1 Mn1 Ni1,Other,ANNEAL,other,,,8.1,,T,25,545,690,5,,,,,,
Cr1 Cu1 Fe1 Mn1 Ni1,Other,ANNEAL,other,,,8.1,,T,25,534,682,5.2,,,,,,
Cr1 Cu1 Fe1 Mn1 Ni1,Other,ANNEAL,other,,,8.1,,T,25,525,680,4.3,,,,,,
Cr1 Cu1 Fe1 Mn1 Ni1,Other,ANNEAL,other,,,8.1,,T,25,517,677,4.6,,,,,,
Cr1 Cu1 Fe1 Mn1 Ni1,Other,ANNEAL,other,,,8.1,,T,25,502,671,4.9,,,,,,
Cr1 Mo1 Nb1 Ta1 V1 W1,BCC+Laves+Sec.,POWDER,other,0.54,,11.7,1072,C,25,,,,,,,7946,,
Cr1 Mo1 Nb1 Ta1 V1 W1,BCC+Laves+Sec.,POWDER,other,1.24,,11.7,1010,C,25,3416,,,5.3,,,7946,,
Cr1 Mo1 Nb1 Ta1 V1 W1,BCC+Laves+Sec.,POWDER,other,5.01,,11.7,991.3,C,25,3410,,,2,,,7946,,
Cr1 Mo1 Nb1 Ta1 V1 W1,BCC+Laves+Sec.,POWDER,other,10.8,,11.7,988.3,C,25,3338,,,1.9,,,7946,,
Cr1 Mo1 Nb1 Ta1 V1 W1,,CAST,other,,,11.7,704.6,C,25,,,,,,,,,
Co1 Cr1 Cu1 Fe1 Ni1,FCC+B2,CAST,other,,,8.3,160,,,,,,,,,,,
Al0.5 Co1 Cr1 Cu1 Fe1 Ni1,FCC,CAST,FCC,,,7.6,160,,,,,,,,189,,,
Al1 Co1 Cr1 Cu1 Fe1 Ni1,FCC+BCC,CAST,other,,,7.1,458,,,,,,,,,,,
Al1 Co0.667 Cr0.667 Cu0.667 Fe0.667 Ni0.667,FCC+BCC,CAST,other,,,6.6,498,,,,,,,,,,,
Al1 Co0.5 Cr0.5 Cu0.5 Fe0.5 Ni0.5,FCC+BCC,CAST,other,,,6.3,560,,,,,,,,,,,
Co1 Ni1 V1,,WROUGHT,other,2,,7.8,,T,25,991,1359,38,,,,,,
Co1 Ni1 V1,,WROUGHT,other,5.6,,7.8,,T,25,767,1224,46,,,,,,
Co1 Ni1 V1,,WROUGHT,other,18.7,,7.8,,T,25,602,1123,51,,,,,,
Co1 Ni1 V1,,WROUGHT,other,27.8,,7.8,,T,25,517,1049,55,,,,,,
Co1 Ni1 V1,,WROUGHT,other,122.2,,7.8,,T,25,461,886,58,,,,,,
Al0.3 Co1 Cr1 Fe1 Ni1,FCC+B2+Sec.,WROUGHT,other,,,7.6,,T,25,840,1039,32,,,,,,
Al0.3 Co1 Cr1 Fe1 Ni1,FCC,WROUGHT,FCC,,,7.6,,T,25,159,410,65,,,210,,,
Al0.544 C0.001 Co0.69 Fe1 Ni0.69,B2+L12,CAST,other,,,7,,C,25,1202,,32.6,,,,,,11067
Hf1 Nb1 Ta1 Ti1 Zr1,BCC,WROUGHT,BCC,,,9.9,,,,,,,,,107,,,
Co0.5 Cr0.5 Fe1 Ni1,FCC,WROUGHT,FCC,14.9,,8.2,,T,25,214,612,77.3,,,219,,,
Co0.875 Cr0.625 Fe1 Ni1,FCC,WROUGHT,FCC,11.6,,8.3,,T,25,241,721,96.2,,,220,,,
Co1 Cr0.556 Fe0.667 Ni0.667,FCC,WROUGHT,FCC,10.5,,8.3,,T,25,299,841,76.1,,,222,,,
Co1 Cr0.455 Fe0.364 Ni0.364,FCC+HCP,WROUGHT,other,5.6,,8.3,,T,25,392,746,20.3,,,,,,
Co1 Cr0.385 Fe0.154 Ni0.154,FCC+HCP,WROUGHT,other,6.2,,8.4,,T,25,482,857,13.3,,,,,,
Hf1 Nb1 Ti1 Zr1,BCC,WROUGHT,BCC,,,8.4,,,,,,,,69.7,89,,,
Co1 Cr1 Fe1 Mn1 Ni1,,,other,,,8,,,,,,,,202,,,,
Co1 Cr1 Fe1 Mn1 Ni1,,,other,,,8,,,,,,,,202.2,,,,
Co1 Cr1 Fe1 Ni1,,,other,,,8.2,,,,,,,,204,,,,
Co1 Fe1 Ni1,,,other,,,8.5,,,,,,,,174,,,,
Co1 Cr1 Ni1,,,other,,,8.3,,,,,,,,222,,,,
Co1 Cr1 Ni1,,,other,,,8.3,,,,,,,,229,,,,
Co1 Cr1 Ni1,,,other,,,8.3,,,,,,,,234,,,,
Al1 Co0.5 Cr1 Fe0.147 Ni0.294,,,other,,,5.7,699,,,,,,,,,,,
Al1 Co0.298 Cr0.319 Cu0.106 Fe0.277 Ni0.128,,,other,,,5.1,728,,,,,,,,,,,
Al1 Co0.289 Cr0.158 Cu0.237 Fe0.816 Ni0.132,,,other,,,5.6,604,,,,,,,,,,,
Al1 Co0.278 Cr0.861 Cu0.167 Fe0.25 Ni0.222,,,other,,,5.6,790,,,,,,,,,,,
Al1 Co0.395 Cr0.349 Fe0.326 Ni0.256,,,other,,,5.3,806,,,,,,,,,,,
Al1 Co0.255 Cr0.255 Cu0.106 Fe0.277 Ni0.234,,,other,,,5.1,811,,,,,,,,,,,
Al1 Co0.442 Cr0.442 Fe0.256 Ni0.186,,,other,,,5.3,855,,,,,,,,,,,
Al1 Co0.256 Cr0.795 Cu0.128 Fe0.205 Ni0.179,,,other,,,5.4,802,,,,,,,,,,,
Al1 Co0.277 Cr0.277 Cu0.106 Fe0.255 Ni0.213,,,other,,,5.1,799,,,,,,,,,,,
Al1 Co0.465 Cr0.512 Fe0.186 Ni0.163,,,other,,,5.3,857,,,,,,,,,,,
Al1 Co0.298 Cr0.404 Cu0.106 Fe0.213 Ni0.106,,,other,,,5.1,855,,,,,,,,,,,
Al1 Co0.465 Cr0.442 Fe0.209 Ni0.209,,,other,,,5.3,816,,,,,,,,,,,
Al1 Co0.304 Cr0.5 Cu0.109 Fe0.152 Ni0.109,,,other,,,5.1,811,,,,,,,,,,,
Al1 Co0.318 Cr0.5 Cu0.114 Fe0.205 Ni0.136,,,other,,,5.2,790,,,,,,,,,,,
Al1 Co0.442 Cr0.558 Fe0.186 Ni0.14,,,other,,,5.2,855,,,,,,,,,,,
Al1 Co0.419 Cr0.558 Fe0.233 Ni0.116,,,other,,,5.2,856,,,,,,,,,,,
Al1 Co0.298 Cr0.426 Cu0.106 Fe0.191 Ni0.106,,,other,,,5.1,859,,,,,,,,,,,
Al1 Co0.558 Cr0.512 Fe0.116 Ni0.14,,,other,,,5.3,875,,,,,,,,,,,
Al1 Co0.581 Cr0.512 Fe0.116 Ni0.116,,,other,,,5.3,865,,,,,,,,,,,
Al1 Co0.558 Cr0.535 Fe0.116 Ni0.116,,,other,,,5.3,868,,,,,,,,,,,
Al1 Co0.535 Cr0.488 Fe0.186 Ni0.116,,,other,,,5.3,863,,,,,,,,,,,
Al1 Co0.255 Cr0.426 Cu0.106 Fe0.234 Ni0.106,,,other,,,5,843,,,,,,,,,,,
Al1 Co0.349 Cr0.395 Cu0.116 Fe0.326 Ni0.14,,,other,,,5.3,794,,,,,,,,,,,
Al1 Co0.238 Cr0.714 Cu0.119 Fe0.167 Ni0.143,,,other,,,5.2,783,,,,,,,,,,,
Al1 Co0.234 Cr0.468 Cu0.106 Fe0.213 Ni0.106,,,other,,,5,797,,,,,,,,,,,
Al1 Co0.277 Cr0.426 Cu0.106 Fe0.213 Ni0.106,,,other,,,5,805,,,,,,,,,,,
Al0.853 Co0.647 Cr1 Fe0.147 Ni0.294,,,other,,,6,699,,,,,,,,,,,
Al1 Co0.149 Cr0.34 Cu0.191 Fe0.34 Ni0.106,,,other,,,5.1,749,,,,,,,,,,,
Al1 Co0.326 Cr0.488 Cu0.116 Fe0.279 Ni0.116,,,other,,,5.3,828,,,,,,,,,,,
Al1 Co0.383 Cr0.319 Cu0.106 Fe0.213 Ni0.106,,,other,,,5.1,849,,,,,,,,,,,
Al1 Co0.426 Cr0.383 Cu0.106 Fe0.106 Ni0.106,BCC+B2,,other,,,5.1,883,,,,,,,,,,,
Al1 Co0.419 Cr0.465 Fe0.279 Ni0.163,,,other,,,5.3,864,,,,,,,,,,,
Al1 Co0.362 Cr0.34 Cu0.106 Fe0.213 Ni0.106,,,other,,,5.1,841,,,,,,,,,,,
Al1 Co0.558 Cr0.535 Fe0.116 Ni0.116,,,other,,,5.3,868,,,,,,,,,,,
Al1 Co0.581 Cr0.512 Fe0.116 Ni0.116,,,other,,,5.3,865,,,,,,,,,,,
Al1 Co0.457 Cr0.391 Cu0.109 Fe0.109 Ni0.109,,,other,,,5.2,840,,,,,,,,,,,
Al1 Co0.512 Cr0.512 Fe0.186 Ni0.116,,,other,,,5.3,882,,,,,,,,,,,
Al1 Co0.512 Cr0.535 Fe0.163 Ni0.116,BCC+B2,,other,,,5.3,883,,,,,,,,,,,
Al1 Co0.465 Cr0.488 Fe0.209 Ni0.163,,,other,,,5.3,828,,,,,,,,,,,
Al1 Co0.512 Cr0.581 Fe0.116 Ni0.116,,,other,,,5.2,848,,,,,,,,,,,
Al1 Co0.404 Cr0.404 Cu0.106 Fe0.106 Ni0.106,,,other,,,5.1,878,,,,,,,,,,,
Al1 Co0.674 Cr0.419 Fe0.116 Ni0.116,,,other,,,5.3,782,,,,,,,,,,,
Co0.986 Cr0.952 Fe0.933 Mn0.914 Ni1,BCC,WROUGHT,BCC,,,8,,T,25,1290,1415,1.1,,,220,,,
Co0.986 Cr0.952 Fe0.933 Mn0.914 Ni1,FCC+BCC+Sec.,WROUGHT,other,1.3,,8,,T,25,1135,1260,1.8,,,,,,
Co0.986 Cr0.952 Fe0.933 Mn0.914 Ni1,FCC+BCC+Sec.,WROUGHT,other,2,,8,,T,25,585,815,31.7,,,,,,
Co0.986 Cr0.952 Fe0.933 Mn0.914 Ni1,FCC+Sec.,WROUGHT,other,3.6,,8,,T,25,425,735,40.2,,,,,,
Co0.986 Cr0.952 Fe0.933 Mn0.914 Ni1,FCC,WROUGHT,FCC,17.1,,8,,T,25,270,630,46.2,,,220,,,
Co0.986 Cr0.952 Fe0.933 Mn0.914 Ni1,,WROUGHT,other,0.07,,8,,T,25,1120,1175,1.5,,,,,,
Al0.4 Hf0.6 Nb1 Ta1 Ti1 Zr1,BCC,OTHER,BCC,,9.08,9.1,,C,23,1841,,,,,107,,,
Al1 Cr1 Mo1 Ti1,BCC,ANNEAL,BCC,,5.98,6,,C,23,1100,,,,,189,,,
Al1 Mo1 Nb1 Ti1,BCC,ANNEAL,BCC,,6.46,6.5,,C,23,1100,,,,,151,,,
Hf1 Mo0.5 Nb1 Ti1 V0.5,BCC,CAST,BCC,,8.96,9,,C,23,1260,,,,,126,,,
Hf1 Mo1 Nb1 Ta1 Ti1 Zr1,BCC,CAST,BCC,,9.93,9.9,,C,23,1512,,,,,137,,,
Hf1 Mo1 Nb1 Ti1 Zr1,BCC,CAST,BCC,,8.68,8.7,,C,23,1575,,,,,128,,,
Hf1 Mo1 Ta1 Ti1 Zr1,BCC,CAST,BCC,,10.18,10.2,,C,23,1600,,,,,143,,,
Hf1 Nb1 Ta1 Ti1 Zr1,BCC,OTHER,BCC,,9.89,9.9,,C,23,929,,,,,107,,,
Mo1 Nb1 Ta1 Ti1 V1 W1,BCC,CAST,BCC,,10.91,11,,C,23,1515,,,,,209,,,
Mo1 Nb1 Ta1 Ti1 W1,BCC,CAST,BCC,,11.72,11.8,,C,23,1343,,,,,222,,,
Mo1 Nb1 Ta1 V1 W1,BCC,OTHER,BCC,,12.29,12.4,,C,23,1246,,,,,229,,,
Mo1 Nb1 Ta1 W1,BCC,OTHER,BCC,,13.6,13.7,,C,23,996,,,,,250,,,
Mo1 Nb1 Ti1,BCC,OTHER,BCC,,7.67,7.7,,C,23,1100,,,,,177,,,
Nb1 Ta0.3 Ti1 Zr1,BCC,OTHER,BCC,,7.81,7.4,,C,23,882,,,,,101,,,
Nb1 Ti1 Zr1,BCC,OTHER,BCC,,6.63,6.5,,C,23,975,,,,,94,,,
Al1 Cr1 Mo1 Nb1 Ti1,BCC+Laves,ANNEAL,other,,6.56,6.6,,C,23,1010,,,,,,,,
Al0.24 Nb1 Ti1 V1 Zr1,BCC+Laves,OTHER,other,,6.34,6.3,,C,23,1240,,,,,,,,
Al1 Mo0.5 Nb1 Ta0.5 Ti1 Zr1,B2+BCC,OTHER,other,,7.14,7.1,,C,23,2000,,,,,,,,
Cr1 Nb0.333 Ti0.333 Zr0.333,BCC+Laves,OTHER,other,,6.56,6.8,,C,23,1576,,,,,,,,
Cr1 Mo0.5 Nb1 Ta0.5 Ti1 Zr1,BCC+BCC+Laves,OTHER,other,,7.98,8,,C,23,1595,,,,,,,,
Hf1 Mo0.5 Nb1 Si0.3 Ti1 V0.5,BCC+Sec.,CAST,other,,8.46,8.5,,C,23,1617,,,,,,,,
Hf1 Mo0.5 Nb1 Si0.5 Ti1 V0.5,BCC+Sec.,CAST,other,,8.16,8.2,,C,23,1787,,,,,,,,
Hf1 Mo0.5 Nb1 Si0.7 Ti1 V0.5,BCC+Sec.,CAST,other,,7.89,7.9,,C,23,2134,,,,,,,,
Mo1 Nb1 Ti1 V1 Zr1,BCC+Laves,OTHER,other,,7.27,7.1,,C,23,1706,,,,,,,,
Nb1 Re0.3 Ti1 Zr1,BCC+Laves,OTHER,other,,7.81,7.5,,C,23,1244,,,,,,,,
Nb1 Ta1 Ti1 V1 Zr1,BCC+BCC,OTHER,other,,8.43,8.5,,C,23,1395,,,,,,,,
Al0.4 Hf0.6 Nb1 Ta1 Ti1 Zr1,BCC,OTHER,BCC,,9.08,9.1,,C,1000,298,,,,,107,,,
Al1 Cr1 Mo1 Ti1,BCC,ANNEAL,BCC,,5.98,6,,C,1000,375,,,,,189,,,
Al1 Mo1 Nb1 Ti1,BCC,ANNEAL,BCC,,6.46,6.5,,C,1000,540,,,,,151,,,
Hf1 Mo0.5 Nb1 Ti1 V0.5,BCC,CAST,BCC,,8.96,9,,C,1000,368,,,,,126,,,
Hf1 Mo1 Nb1 Ta1 Ti1 Zr1,BCC,CAST,BCC,,9.93,9.9,,C,1000,814,,,,,137,,,
Hf1 Mo1 Nb1 Ti1 Zr1,BCC,CAST,BCC,,8.68,8.7,,C,1000,635,,,,,128,,,
Hf1 Mo1 Ta1 Ti1 Zr1,BCC,CAST,BCC,,10.18,10.2,,C,1000,855,,,,,143,,,
Hf1 Nb1 Ta1 Ti1 Zr1,BCC,OTHER,BCC,,9.89,9.9,,C,1000,295,,,,,107,,,
Mo1 Nb1 Ta1 Ti1 V1 W1,BCC,CAST,BCC,,10.91,11,,C,1000,753,,,,,209,,,
Mo1 Nb1 Ta1 Ti1 W1,BCC,CAST,BCC,,11.72,11.8,,C,1000,620,,,,,222,,,
Mo1 Nb1 Ta1 V1 W1,BCC,OTHER,BCC,,12.29,12.4,,C,1000,842,,,,,229,,,
Mo1 Nb1 Ta1 W1,BCC,OTHER,BCC,,13.6,13.7,,C,1000,548,,,,,250,,,
Mo1 Nb1 Ti1,BCC,OTHER,BCC,,7.67,7.7,,C,1000,504,,,,,177,,,
Nb1 Ta0.3 Ti1 Zr1,BCC,OTHER,BCC,,7.81,7.4,,C,1000,274,,,,,101,,,
Nb1 Ti1 Zr1,BCC,OTHER,BCC,,6.63,6.5,,C,1000,141,,,,,94,,,
Al1 Cr1 Mo1 Nb1 Ti1,BCC+Laves,ANNEAL,other,,6.56,6.6,,C,1000,550,,,,,,,,
Al0.24 Nb1 Ti1 V1 Zr1,BCC+Laves,OTHER,other,,6.34,6.3,,C,1000,82,,,,,,,,
Al1 Mo0.5 Nb1 Ta0.5 Ti1 Zr1,B2+BCC,OTHER,other,,7.14,7.1,,C,1000,745,,,,,,,,
Cr1 Nb0.333 Ti0.333 Zr0.333,BCC+Laves,OTHER,other,,6.56,6.8,,C,1000,139,,,,,,,,
Cr1 Mo0.5 Nb1 Ta0.5 Ti1 Zr1,BCC+BCC+Laves,OTHER,other,,7.98,8,,C,1000,546,,,,,,,,
Hf1 Mo0.5 Nb1 Si0.3 Ti1 V0.5,BCC+Sec.,CAST,other,,8.46,8.5,,C,1000,398,,,,,,,,
Hf1 Mo0.5 Nb1 Si0.5 Ti1 V0.5,BCC+Sec.,CAST,other,,8.16,8.2,,C,1000,614,,,,,,,,
Hf1 Mo0.5 Nb1 Si0.7 Ti1 V0.5,BCC+Sec.,CAST,other,,7.89,7.9,,C,1000,673,,,,,,,,
Mo1 Nb1 Ti1 V1 Zr1,BCC+Laves,OTHER,other,,7.27,7.1,,C,1000,467,,,,,,,,
Nb1 Re0.3 Ti1 Zr1,BCC+Laves,OTHER,other,,7.81,7.5,,C,1000,323,,,,,,,,
Nb1 Ta1 Ti1 V1 Zr1,BCC+BCC,OTHER,other,,8.43,8.5,,C,1000,190,,,,,,,,
Al0.4 Hf0.6 Nb1 Ta1 Ti1 Zr1,BCC,OTHER,BCC,,9.08,9.1,,C,1200,89,,,,,107,,,
Al1 Cr1 Mo1 Ti1,BCC,ANNEAL,BCC,,5.98,6,,C,1200,100,,,,,189,,,
Al1 Mo1 Nb1 Ti1,BCC,ANNEAL,BCC,,6.46,6.5,,C,1200,200,,,,,151,,,
Hf1 Mo0.5 Nb1 Ti1 V0.5,BCC,CAST,BCC,,8.96,9,,C,1200,60,,,,,126,,,
Hf1 Mo1 Nb1 Ta1 Ti1 Zr1,BCC,CAST,BCC,,9.93,9.9,,C,1200,556,,,,,137,,,
Hf1 Mo1 Nb1 Ti1 Zr1,BCC,CAST,BCC,,8.68,8.7,,C,1200,187,,,,,128,,,
Hf1 Mo1 Ta1 Ti1 Zr1,BCC,CAST,BCC,,10.18,10.2,,C,1200,404,,,,,143,,,
Hf1 Nb1 Ta1 Ti1 Zr1,BCC,OTHER,BCC,,9.89,9.9,,C,1200,92,,,,,107,,,
Mo1 Nb1 Ta1 Ti1 V1 W1,BCC,CAST,BCC,,10.91,11,,C,1200,659,,,,,209,,,
Mo1 Nb1 Ta1 Ti1 W1,BCC,CAST,BCC,,11.72,11.8,,C,1200,586,,,,,222,,,
Mo1 Nb1 Ta1 V1 W1,BCC,OTHER,BCC,,12.29,12.4,,C,1200,735,,,,,229,,,
Mo1 Nb1 Ta1 W1,BCC,OTHER,BCC,,13.6,13.7,,C,1200,506,,,,,250,,,
Mo1 Nb1 Ti1,BCC,OTHER,BCC,,7.67,7.7,,C,1200,324,,,,,177,,,
Nb1 Ta0.3 Ti1 Zr1,BCC,OTHER,BCC,,7.81,7.4,,C,1200,102,,,,,101,,,
Nb1 Ti1 Zr1,BCC,OTHER,BCC,,6.63,6.5,,C,1200,61,,,,,94,,,
Al1 Cr1 Mo1 Nb1 Ti1,BCC+Laves,ANNEAL,other,,6.56,6.6,,C,1200,105,,,,,,,,
Al0.24 Nb1 Ti1 V1 Zr1,BCC+Laves,OTHER,other,,6.34,6.3,,C,1200,24,,,,,,,,
Al1 Mo0.5 Nb1 Ta0.5 Ti1 Zr1,B2+BCC,OTHER,other,,7.14,7.1,,C,1200,250,,,,,,,,
Cr1 Nb0.333 Ti0.333 Zr0.333,BCC+Laves,OTHER,other,,6.56,6.8,,C,1200,32,,,,,,,,
Cr1 Mo0.5 Nb1 Ta0.5 Ti1 Zr1,BCC+BCC+Laves,OTHER,other,,7.98,8,,C,1200,170,,,,,,,,
Hf1 Mo0.5 Nb1 Si0.3 Ti1 V0.5,BCC+Sec.,CAST,other,,8.46,8.5,,C,1200,166,,,,,,,,
Hf1 Mo0.5 Nb1 Si0.5 Ti1 V0.5,BCC+Sec.,CAST,other,,8.16,8.2,,C,1200,188,,,,,,,,
Hf1 Mo0.5 Nb1 Si0.7 Ti1 V0.5,BCC+Sec.,CAST,other,,7.89,7.9,,C,1200,235,,,,,,,,
Mo1 Nb1 Ti1 V1 Zr1,BCC+Laves,OTHER,other,,7.27,7.1,,C,1200,116,,,,,,,,
Nb1 Re0.3 Ti1 Zr1,BCC+Laves,OTHER,other,,7.81,7.5,,C,1200,89,,,,,,,,
Nb1 Ta1 Ti1 V1 Zr1,BCC+BCC,OTHER,other,,8.43,8.5,,C,1200,78,,,,,,,,
Co1 Cr1 Fe1 Mn1 Ni1,FCC,WROUGHT,FCC,245.48,7.753,8,,T,25,293.1,625.6,63,,,220,,,
Hf1 Nb1 Ta1 Ti1 Zr1,BCC,WROUGHT,BCC,40,,9.9,,T,25,985,1004,15.7,,,107,,,
Hf1 Nb1 Ta1 Ti1 Zr1,BCC,WROUGHT,BCC,87,,9.9,,T,25,972,999.5,12.6,,,107,,,
Hf1 Nb1 Ta1 Ti1 Zr1,BCC,WROUGHT,BCC,112,,9.9,,T,25,967,980.6,10.8,,,107,,,
Co1 Fe1 Ni1,FCC,WROUGHT,FCC,,,8.5,,T,25,,,15,,,207,,,
Co1 Fe1 Ni1,FCC,WROUGHT,FCC,42,,8.5,,T,25,276,540,51,,,207,,,
Co1 Fe1 Ni1,FCC,WROUGHT,FCC,74,,8.5,,T,25,217,498,47,,,207,,,
Co1 Fe1 Ni1,FCC,WROUGHT,FCC,90,,8.5,,T,25,201,430,44.5,,,207,,,
Co1 Cr1 Ni1,,ANNEAL,other,16,,8.3,,T,-196,600,1247,68,,,,,,
Co1 Cr1 Ni1,,ANNEAL,other,16,,8.3,,T,24,400,800,60,,,,,,
Co1 Cr1 Ni1,,ANNEAL,other,16,,8.3,,T,-196,1215,1440,48,,,,,,
Cr0.286 Mo0.476 Nb1 Ta0.024 Ti0.31 V0.286,BCC+Sec.,POWDER,other,0.075,8.02,8,741,C,25,2680,,,,,,,,
Hf1 Mo1 Nb1 Ti1 Zr1,BCC,CAST,BCC,,8.68,8.7,,C,25,1719,,,,,128,,,
Co1 Fe1 Ni1,FCC,WROUGHT,FCC,53.7,,8.5,,T,25,,,,,161,207,,,
Co1 Cr0.053 Ni1,FCC,WROUGHT,FCC,7.28,,8.8,,T,25,,,,,219,207,,,
Fe1 Mn1 Ni1,FCC,WROUGHT,FCC,0.862,,8.1,,T,25,529,613,25,,182,203,,,
Fe1 Mn1 Ni1,FCC,WROUGHT,FCC,0.894,,8.1,,T,25,522,601,25,,182,203,,,
Fe1 Mn1 Ni1,FCC,WROUGHT,FCC,1.25,,8.1,,T,25,460,599,27,,182,203,,,
Fe1 Mn1 Ni1,FCC,WROUGHT,FCC,1.75,,8.1,,T,25,407,536,26,,182,203,,,
Fe1 Mn1 Ni1,FCC,WROUGHT,FCC,2.26,,8.1,,T,25,372,542,31,,182,203,,,
Fe1 Mn1 Ni1,FCC,WROUGHT,FCC,3.52,,8.1,,T,25,322,554,49,,182,203,,,
Co1 Mn1 Ni1,FCC,WROUGHT,FCC,1.43,,8.4,,T,25,333,569,40,,190,202,,,
Co1 Mn1 Ni1,FCC,WROUGHT,FCC,0.4,,8.4,,T,25,601,608,24,,190,202,,,
Co1 Mn1 Ni1,FCC,WROUGHT,FCC,1.58,,8.4,,T,25,321,566,50.5,,190,202,,,
Co1 Mn1 Ni1,FCC,WROUGHT,FCC,2.67,,8.4,,T,25,267,506,62.5,,190,202,,,
Co1 Cr0.25 Ni1,FCC,WROUGHT,FCC,0.212,,8.7,,T,25,745,824,36,,223,213,,,
Co1 Cr0.25 Ni1,FCC,WROUGHT,FCC,0.34,,8.7,,T,25,623,746,53,,223,213,,,
Co1 Cr0.25 Ni1,FCC,WROUGHT,FCC,1.46,,8.7,,T,25,387,626,73,,223,213,,,
Co1 Cr0.25 Ni1,FCC,WROUGHT,FCC,2.65,,8.7,,T,25,330,553,101,,223,213,,,
Co1 Cr1 Fe1 Ni1,FCC,WROUGHT,FCC,0.295,,8.2,,T,25,631,732,39,,210,226,,,
Co1 Cr1 Fe1 Ni1,FCC,WROUGHT,FCC,0.553,,8.2,,T,25,494,732,51,,210,226,,,
Co1 Cr1 Fe1 Ni1,FCC,WROUGHT,FCC,0.72,,8.2,,T,25,448,672,65,,210,226,,,
Co1 Cr1 Fe1 Ni1,FCC,WROUGHT,FCC,3.4,,8.2,,T,25,273,567,85,,210,226,,,
Co1 Cr1 Fe1 Ni1,FCC,WROUGHT,FCC,32.2,,8.2,,T,25,172,504,105,,210,226,,,
Co0.25 Cr1 Ni1,FCC,WROUGHT,FCC,0.497,,8.1,,T,25,518,744,36,,240,238,,,
Co0.25 Cr1 Ni1,FCC,WROUGHT,FCC,0.848,,8.1,,T,25,462,703,46,,240,238,,,
Co0.25 Cr1 Ni1,FCC,WROUGHT,FCC,1.78,,8.1,,T,25,395,644,58,,240,238,,,
Co0.25 Cr1 Ni1,FCC,WROUGHT,FCC,1.98,,8.1,,T,25,356,588,64,,240,238,,,
Al1 Co1 Ni1 Ti1,BCC+B2,POWDER,other,,,5.7,672,C,25,,,,,,,,,
Al1 Fe1 Ni1 Ti1,BCC+B2,POWDER,other,,,5.5,666,C,25,,,,,,,,,
Al1 Co1 Fe1 Ni1 Ti1,BCC+B2,POWDER,other,,,6.1,667,C,25,,,,,,,,,
Al1 Cr1 Cu1 Fe1 Ni1,FCC+BCC+B2,POWDER,other,,,6.8,434,,,,,,,,,,,
Al1 Cr1 Cu1 Fe1 Ni1,FCC+BCC+B2,POWDER,other,,,6.8,666,,,,,,,,,,,
Al1 Cr1 Cu1 Fe1 Ni1,FCC+BCC+B2,POWDER,other,,,6.8,761,,,,,,,,,,,
Al1 Cr1 Cu1 Fe1 Ni1,FCC+BCC+B2,POWDER,other,,,6.8,747,,,,,,,,,,,
Al1 Cr1 Cu1 Fe1 Ni1,FCC+BCC+B2,POWDER,other,,,6.8,,C,20,1511,,5,,,,,,
Al1 Cr1 Cu1 Fe1 Ni1,FCC+BCC+B2,POWDER,other,,,6.8,,C,400,1366,,17,,,,,,
Al1 Cr1 Cu1 Fe1 Ni1,FCC+BCC+B2,POWDER,other,,,6.8,,C,600,410,,35,,,,,,
Al1 Cr1 Cu1 Fe1 Ni1,FCC+BCC+B2,POWDER,other,,,6.8,,C,800,48,,35,,,,,,
Co1 Cr1 Fe1 Mn1 Ni1,FCC,CAST,FCC,,,8,,T,25,210,,57,,,220,,,
Co1 Cr1 Fe1 Mn1 Ni1,FCC,WROUGHT,FCC,,,8,,T,25,1150,,6,,,220,,,
Co1 Cr1 Fe1 Mn1 Ni1,FCC,WROUGHT,FCC,,,8,,T,25,1300,,2,,,220,,,
Co1 Cr1 Fe1 Mn1 Ni1,FCC,WROUGHT,FCC,4,,8,,T,25,1050,,8,,,220,,,
Co1 Cr1 Fe1 Mn1 Ni1,FCC,WROUGHT,FCC,8,,8,,T,25,560,,49,,,220,,,
Co1 Cr1 Fe1 Mn1 Ni1,FCC,WROUGHT,FCC,8,,8,,T,25,520,,47,,,220,,,
Co1 Cr1 Fe1 Mn1 Ni1,FCC,WROUGHT,FCC,10,,8,,T,25,320,,59,,,220,,,
Co1 Cr1 Fe1 Mn1 Ni1,FCC,WROUGHT,FCC,20,,8,,T,25,280,,62,,,220,,,
Co0.5 Fe0.5 Mo0.1 Ni1 V0.25,FCC,CAST,FCC,,,8.4,,T,-196,419,,,34.6,,202,,,
Co0.5 Fe0.5 Mo0.1 Ni1 V0.25,FCC,CAST,FCC,,,8.4,,T,-70,350,,,28.8,,202,,,
Co0.5 Fe0.5 Mo0.1 Ni1 V0.25,FCC,CAST,FCC,,,8.4,,T,20,252,,,82.1,,202,,,
Co0.5 Fe0.5 Mo0.1 Ni1 V0.25,FCC,CAST,FCC,,,8.4,,T,600,214,,,189.2,,202,,,
Co0.5 Fe0.5 Mo0.1 Ni1 V0.25,FCC,CAST,FCC,,,8.4,,T,700,212,,,154.3,,202,,,
Co0.5 Fe0.5 Mo0.1 Ni1 V0.25,FCC,CAST,FCC,,,8.4,,T,800,187,,,119.5,,202,,,
Al0.3 Co1 Cr1 Fe1 Ni1,FCC,CAST,FCC,,,7.6,132,C,300,,,,,,210,,,
Al0.3 Co1 Cr1 Fe1 Ni1,FCC,CAST,FCC,,,7.6,147,C,340,,,,,,210,,,
Al0.3 Co1 Cr1 Fe1 Ni1,FCC,CAST,FCC,,,7.6,165,C,430,,,,,,210,,,
Al1 Co1 Cr1 Fe1 Ni1,B2+BCC,CAST,other,204,,6.7,519,C,25,1631,,16,,,,,,
Al1 Co1 Cr1 Fe1 Ni1,B2+BCC,CAST,other,185,,6.7,493,C,25,1209,,23,,,,,,
Co0.318 Cr0.227 Fe1 Mo0.091 Ni0.182,FCC+Sec.,WROUGHT,other,4.4,,8.2,,T,25,443,840,61.6,,,,,,
Co0.327 Cr0.227 Fe1 Mo0.136 Ni0.127,FCC+Sec.,WROUGHT,other,3.2,,8.2,,T,25,711,1096,38.3,,,,,,
Co0.318 Cr0.227 Fe1 Mo0.091 Ni0.182,FCC+Sec.,WROUGHT,other,26.3,,8.2,,T,25,301,718,77.5,,,,,,
Co0.327 Cr0.227 Fe1 Mo0.136 Ni0.127,FCC+Sec.,WROUGHT,other,4.8,,8.2,,T,25,684,1078,48.1,,,,,,
Co0.318 Cr0.227 Fe1 Mo0.091 Ni0.182,FCC+Sec.,WROUGHT,other,70.1,,8.2,,T,25,261,673,86.6,,,,,,
Co0.327 Cr0.227 Fe1 Mo0.136 Ni0.127,FCC+Sec.,WROUGHT,other,5.4,,8.2,,T,25,506,933,59.3,,,,,,
Co0.318 Cr0.227 Fe1 Mo0.091 Ni0.182,FCC+Sec.,WROUGHT,other,136.5,,8.2,,T,25,231,638,87.2,,,,,,
Co0.327 Cr0.227 Fe1 Mo0.136 Ni0.127,FCC+Sec.,WROUGHT,other,120.6,,8.2,,T,25,296,693,63.2,,,,,,
Co1 Cr1 Fe1 Mn1 Ni1,FCC,ANNEAL,FCC,300,,8,,,,,,,,,220,,,
Co1 Cr1 Fe1 Mn1 Ni1,FCC,POWDER,FCC,4.2,,8,,,,,,,,,220,,,
Co1 Cr1 Fe1 Mn1 Ni1,FCC,POWDER,FCC,1.3,,8,,,,,,,,,220,,,
Cr1 Cu1 Fe1 Mn1 Ni1,FCC+BCC,CAST,other,,,8.1,,T,25,615,950,14,,,,,,
Cr1 Cu1 Fe1 Mn1 Ni1,FCC+BCC,ANNEAL,other,,,8.1,,,,,,,,,,,,
Cr1 Cu1 Fe1 Mn1 Ni1,FCC+BCC,ANNEAL,other,,,8.1,,,,,,,,,,,,
Cr1 Cu1 Fe1 Mn1 Ni1,FCC+BCC,ANNEAL,other,,,8.1,,,,,,,,,,,,
Cr1 Cu1 Fe1 Mn1 Ni1,FCC+BCC+Sec.,ANNEAL,other,,,8.1,,,,,,,,,,,,
Cr1 Cu1 Fe1 Mn1 Ni1,FCC+BCC+Sec.,ANNEAL,other,,,8.1,,,,,,,,,,,,
Cr1 Cu1 Fe1 Mn1 Ni1,FCC+BCC+Sec.,ANNEAL,other,,,8.1,,,,,,,,,,,,
Cr1 Cu1 Fe1 Mn1 Ni1,FCC+BCC+Sec.,ANNEAL,other,,,8.1,,,,,,,,,,,,
Cr1 Cu1 Fe1 Mn1 Ni1,FCC+BCC,ANNEAL,other,,,8.1,,,,,,,,,,,,
Mo1 Nb1 Re0.5 W1,BCC,CAST,BCC,,,13.7,473,C,25,896,,10.4,7.08,,298,,,
C0.2 Mo1 Nb1 Re0.5 Ta0.2 W1,BCC+Sec.,CAST,other,,,13.5,510,C,25,1074,,12.1,8.33,,,,,
C0.4 Mo1 Nb1 Re0.5 Ta0.4 W1,BCC+Sec.,CAST,other,,,13.4,558,C,25,1144,,12.7,8.81,,,,,
C0.5 Mo1 Nb1 Re0.5 Ta0.5 W1,BCC+Sec.,CAST,other,,,13.3,583,C,25,1202,,14.2,10.25,,,,,
C0.6 Mo1 Nb1 Re0.5 Ta0.6 W1,BCC+Sec.,CAST,other,,,13.3,615,C,25,1241,,13.8,9.64,,,,,
Al0.278 Co0.694 Cr0.222 Fe0.417 Ni1 Ti0.167,FCC,ANNEAL,FCC,,,7.4,,T,23,520,696,49,,,185,,,
Al0.278 Co0.694 Cr0.222 Fe0.417 Ni1 Ti0.167,FCC,ANNEAL,FCC,,,7.4,,T,600,470,561,11,,,185,,,
Al0.278 Co0.694 Cr0.222 Fe0.417 Ni1 Ti0.167,FCC,ANNEAL,FCC,,,7.4,,T,700,461,560,9,,,185,,,
Al0.278 Co0.694 Cr0.222 Fe0.417 Ni1 Ti0.167,FCC,ANNEAL,FCC,,,7.4,,T,800,445,536,6,,,185,,,
Al0.278 Co0.694 Cr0.222 Fe0.417 Ni1 Ti0.167,FCC,ANNEAL,FCC,,,7.4,,T,900,219,312,8,,,185,,,
Al0.278 Co0.694 Cr0.222 Fe0.417 Ni1 Ti0.167,FCC,ANNEAL,FCC,,,7.4,,T,23,627,1197,27,,,185,,,
Al0.278 Co0.694 Cr0.222 Fe0.417 Ni1 Ti0.167,FCC,ANNEAL,FCC,,,7.4,,T,600,594,1006,12,,,185,,,
Al0.278 Co0.694 Cr0.222 Fe0.417 Ni1 Ti0.167,FCC,ANNEAL,FCC,,,7.4,,T,700,547,840,17,,,185,,,
Al0.278 Co0.694 Cr0.222 Fe0.417 Ni1 Ti0.167,FCC,ANNEAL,FCC,,,7.4,,T,800,399,575,20,,,185,,,
Al0.278 Co0.694 Cr0.222 Fe0.417 Ni1 Ti0.167,FCC,ANNEAL,FCC,,,7.4,,T,900,243,319,34,,,185,,,
Co0.286 Cr0.429 Fe1 Mn0.143 Ni0.714 V0.286,FCC,WROUGHT,FCC,8.7,,7.9,,T,25,401,717,49,,,208,,,
Co0.286 Cr0.429 Fe1 Mn0.143 Ni0.714 V0.286,FCC,WROUGHT,FCC,10.4,,7.9,,T,25,350,690,50,,,208,,,
Co0.286 Cr0.429 Fe1 Mn0.143 Ni0.714 V0.286,FCC,WROUGHT,FCC,11.2,,7.9,,T,25,312,660,51,,,208,,,
Co0.286 Cr0.429 Fe1 Mn0.143 Ni0.714 V0.286,FCC,WROUGHT,FCC,48.2,,7.9,,T,25,240,610,53,,,208,,,
Co0.286 Cr0.429 Fe1 Mn0.143 Ni0.714 V0.286,FCC,WROUGHT,FCC,82.7,,7.9,,T,25,210,593,52,,,208,,,
Co1 Cr1 Fe1 Mn1 Ni1,Other,POWDER,other,,7.5,8,410.9,T,25,,,,,184,,,,
Al1 Co0.5 Cr0.5 Fe0.5 Ni0.5,BCC+B2,CAST,other,80.67,,5.9,581.7,C,25,1241,,9.98,,,,,,
Al1 Co0.556 Cr0.556 Fe0.556 Ni0.556 Ti0.111,BCC+B2,CAST,other,66.93,,5.9,605.5,C,25,1324,,10.02,,,,,,
Al1 Co0.667 Cr0.667 Fe0.667 Ni0.667 Ti0.333,BCC+B2,CAST,other,56.27,,6.1,641.7,C,25,1566,,11.85,,,,,,
Al1 Co0.833 Cr0.833 Fe0.833 Ni0.833 Ti0.667,BCC+B2,CAST,other,49.95,,6.2,639.6,C,25,1503,,7.73,,,,,,
Al1 Co1 Cr1 Fe1 Ni1 Ti1,BCC+B2+Laves,CAST,other,30.49,,6.2,703,C,25,1448,,6.18,,,,,,
Al0.667 Co0.833 Cr0.833 Fe0.833 Ni0.833 Ti1,BCC+B2+Laves,CAST,other,22.03,,6.3,856.9,C,25,1272,,3.15,,,,,,
Al1 Co1 Cr1 Fe1 Ni1,,,other,,,6.7,,C,25,1300,,24.2,,,,,,
Al0.8 Co1 Cr1 Fe1 Ni1 Ti0.2,,,other,,,6.8,,C,25,968,,30.1,,,,,,
Al0.5 Co1 Cr1 Fe1 Ni1 Ti0.5,,,other,,,6.9,,C,25,1100,,27.5,,,,,,
Al1 Co1 Cu1 Fe1 Ni1,,,other,,,7,,C,25,1060,,19.1,,,,,,
Al1 Co1 Cr1 Cu1 Fe1 Ni1,,,other,,,7.1,,C,25,1285,,24.6,,,,,,
Al1 Co1 Cu1 Fe1 Ni1 Ti1,,,other,,,6.5,,C,25,1612,,12.8,,,,,,
Al1 Co1 Cr1 Cu1 Fe1 Ni1 Ti1,,,other,,,6.6,,C,25,1523,,8.1,,,,,,
Al1 Cr1 Fe1 Ni1,,,other,,,6.3,,C,25,1271,,14,,,,,,
